Repository: mustafaalsalmi1999/SYLTSPtool

This Python tool predicts the yield strength (YS) and ultimate tensile strength (UTS) of steel based on its chemical composition. It utilizes a machine learning model trained on a dataset of steel samples with known properties.

# Features:

Predicts YS and UTS for unseen steel compositions.
Provides user-friendly interface for input and output.
Leverages a trained machine learning model for accurate predictions.

File: EXAMPLE.csv (part 1 of 4)
YEILD_STRENGTH,ULTIMATE_TENSILE_STRENGTH,GRADE,FXTEMP_MAX,FXTEMP_MIN,FXTEMP_PCTON,FXTEMP_PCTUNDER,CTEMP_MAX,CTEMP_PCTON,AL,CE,MN,V
426,539,HHTA1B          ,866.625,800,98.225,0.592,639.095,93.861,0.045,0.397,1.33,0.043
460,544,HHTA1B          ,853.5,806.625,98.969,1.031,634.609,97.951,0.045,0.397,1.33,0.043
430,560,HHTA1B          ,866.5,832.5,98.101,0.633,633.518,99.582,0.045,0.406,1.37,0.043
479,563,HHTA1B          ,868.125,838.125,99.062,0,645.005,96.276,0.045,0.384,1.32,0.047
404,532,HHTA1B          ,868.75,843.75,96.317,0,632.522,99.437,0.038,0.388,1.32,0.045
425,545,HHTA1B          ,867,847,99.015,0,636.664,94.853,0.045,0.402,1.38,0.047
466,564,HHTA1B          ,881.875,845.625,78.512,0,653.144,90.535,0.045,0.384,1.32,0.047
436,521,HHTA1B          ,866.375,792.25,98.969,0.825,651.387,92.434,0.045,0.397,1.33,0.043
409,511,HHTA1B          ,862.625,843.25,100,0,639.962,98.368,0.04,0.391,1.32,0.044
431,526,HHTA1B          ,864.375,809.125,99.544,0.456,649.58,91.8,0.045,0.394,1.39,0.042
406,529,HHTA1B          ,862,833,96.774,3.226,682.529,95.392,0.038,0.389,1.33,0.042
400,531,HHTA1B          ,860.125,839,100,0,686.523,93.519,0.038,0.389,1.33,0.042
422,544,HHTA1B          ,870,839.25,82.593,0,672.121,71.956,0.045,0.389,1.34,0.045
343,497,HHTA1B          ,885.375,838.5,85.926,0,670.707,93.727,0.038,0.389,1.33,0.042
392,519,HHTA1B          ,861.25,841,82.629,0,685.421,86.855,0.041,0.39,1.33,0.046
401,518,HHTA1B          ,861.5,826.5,86.347,13.653,676.859,96.703,0.045,0.389,1.34,0.045
386,517,HHTA1B          ,865.875,796.5,98.413,0.454,633.036,91.422,0.045,0.394,1.39,0.042
415,558,HHTA1B          ,866.75,843.125,98.893,0,674.39,91.941,0.039,0.39,1.36,0.043
378,499,HHTA1B          ,855.875,828.625,90.476,9.524,668.596,88.492,0.042,0.398,1.4,0.043
433,553,HHTA1B          ,855.75,830.5,98.496,0,673.138,82.09,0.041,0.39,1.33,0.046
419,541,HHTA1B          ,873.25,842.375,91.667,0,684.107,64.815,0.045,0.389,1.34,0.045
392,509,HHTA1B          ,879.125,839.25,95.469,0,631.753,81.29,0.037,0.395,1.36,0.043
430,560,HHTA1B          ,875.25,822.875,93.058,0.188,638.655,89.513,0.045,0.406,1.37,0.043
454,565,HHTA1B          ,863,832,95.473,4.527,666.767,84.426,0.045,0.384,1.32,0.047
394,539,HHTA1B          ,861.875,828.5,99.766,0.234,635.237,97.216,0.043,0.396,1.35,0.043
354,472,HDR09C          ,872.5,842.5,97.665,0,623.337,92.178,0.041,0.35,1.05,0.001
348,475,HDR09C          ,854.5,821.625,57.839,42.161,631.936,99.367,0.041,0.35,1.05,0.001
424,549,HHTA1B          ,859.875,835.125,100,0,669.968,97.156,0.045,0.401,1.37,0.046
430,550,HHTA1B          ,863.5,843.375,100,0,681.975,82.489,0.038,0.389,1.33,0.042
413,590,HHTA1B          ,860.875,828.25,99.766,0.234,637.949,99.07,0.043,0.396,1.35,0.043
443,563,HHTA1B          ,871.375,832.125,73.485,0.253,634.914,91.709,0.045,0.406,1.37,0.043
443,549,HHTA1B          ,859.125,822.625,99.383,0.617,631.927,87.5,0.045,0.388,1.35,0.046
378,521,HHTA1B          ,881.75,837.125,81.852,0,648.54,49.447,0.038,0.389,1.33,0.042
397,545,HHTA1B          ,867.125,837,99.626,0,677.777,94.403,0.041,0.39,1.33,0.046
394,559,HHTA1B          ,859.75,830.625,94.961,5.039,677.513,89.231,0.044,0.392,1.33,0.046
424,550,HHTA1B          ,856.875,825.875,99.225,0,666.545,92.664,0.044,0.392,1.33,0.046
400,539,HHTA1B          ,876.5,834.25,92.62,1.107,669.12,96.691,0.038,0.396,1.33,0.042
485,573,HHTA1B          ,869.125,820.125,97.953,0.146,632.609,99.853,0.044,0.394,1.37,0.045
412,533,HHTA1B          ,862.625,838.25,100,0,676.849,88.806,0.045,0.396,1.32,0.041
409,534,HHTA1B          ,863.625,838,100,0,636.633,99.106,0.045,0.387,1.31,0.041
409,534,HHTA1B          ,864.875,822.625,99.682,0.318,639.461,95.714,0.04,0.398,1.35,0.044
450,563,HHTA1B          ,878.125,830,92.533,0.133,630.269,91.867,0.036,0.402,1.37,0.048
450,563,HHTA1B          ,878.125,830,92.533,0.133,630.269,91.867,0.036,0.402,1.37,0.048
433,546,HHTA1B          ,859.75,808.25,56.422,43.578,639.649,90.644,0.036,0.406,1.4,0.049
370,495,HDR09C          ,862.75,832.875,98.239,0,649.248,97.287,0.036,0.332,0.97,0.002
349,484,HDR09C          ,867.125,827.875,95.203,0.738,671.047,84.191,0.037,0.33,1,0.001
352,485,HDR09C          ,865.375,832.5,98.148,0,681.048,82.288,0.045,0.327,0.97,0.001
340,467,HDR09C          ,854.75,825.25,95.781,4.219,679.444,84.454,0.042,0.338,0.98,0.001
417,533,HHTA1B          ,875.875,841.625,86.076,0,680.714,94.025,0.045,0.393,1.35,0.043
397,529,HHTA1B          ,862.125,821.625,51.5,48.5,651.083,83.292,0.041,0.398,1.35,0.043
394,520,HHTA1B          ,871,827.75,95.844,0.779,638.907,97.165,0.041,0.393,1.33,0.042
337,480,HDR09C          ,863.25,833.875,98.039,0,678.432,92.188,0.036,0.332,0.97,0.002
385,509,HHTA1B          ,869,840.75,97.88,0,659.007,80.986,0.042,0.401,1.4,0.048
341,488,HDR09C          ,869.625,822.875,84.592,6.949,679.334,93.393,0.034,0.341,1.05,0.001
368,501,HHTA1B          ,873,829.625,82.558,0.775,674.545,81.467,0.037,0.395,1.36,0.043
406,530,HHTA1B          ,867.25,838.125,97.857,0,648.072,95.725,0.043,0.398,1.33,0.043
407,523,HHTA1B          ,869.375,836.75,95.487,0,629.428,93.868,0.043,0.398,1.33,0.043
296,451,HDR09C          ,861.625,818.875,58.912,40.483,671.523,48.204,0.045,0.344,1.02,0.001
306,451,HDR09C          ,861.625,818.875,58.912,40.483,671.523,48.204,0.045,0.344,1.02,0.001
393,523,HHTA1B          ,870.75,842.5,95.89,0,684.512,91.324,0.038,0.396,1.33,0.042
453,563,HHTA1B          ,869.375,834.375,86.333,0.667,664.989,97.351,0.038,0.396,1.39,0.043
435,549,HHTA1B          ,859.875,832.125,98.312,1.688,673.618,68.201,0.044,0.394,1.37,0.045
393,516,HHTA1B          ,874.625,841.125,94.853,0,666.955,87.569,0.038,0.388,1.32,0.045
391,506,HHTA1B          ,877.875,841.625,86.945,0,629.068,94.805,0.041,0.393,1.33,0.042
410,526,HHTA1B          ,866.625,846.875,99.364,0,636.952,89.684,0.038,0.388,1.32,0.045
337,470,HDR09C          ,863.625,826.875,95.732,1.016,638.396,93.535,0.045,0.328,1.01,0.001
424,547,HHTA1B          ,877.625,838.375,94.074,0,677.643,97.417,0.037,0.397,1.33,0.043
518,664,HHTA1B          ,866.75,821,99.259,0.247,645.653,92.402,0.043,0.396,1.35,0.043
516,664,HHTA1B          ,866.75,821,99.259,0.247,645.653,92.402,0.043,0.396,1.35,0.043
381,502,HHTA1B          ,867.5,832.375,97.458,1.412,630.826,85.593,0.038,0.395,1.38,0.047
388,510,HHTA1B          ,864.25,834.75,99.72,0.28,647.881,86.798,0.038,0.395,1.38,0.047
388,516,HHTA1B          ,862.75,832.625,98.113,1.887,668.172,83.835,0.043,0.398,1.33,0.043
379,513,HHTA1B          ,858.125,828.375,90.625,9.375,662.614,97.276,0.041,0.39,1.33,0.046
403,541,HHTA1B          ,873.75,843,78.864,0,674.278,73.354,0.045,0.393,1.35,0.043
323,463,HDR09C          ,861.875,839.25,98.431,0,686.055,95.313,0.045,0.323,0.96,0.001
390,525,HHTA1B          ,870.5,840.625,91.532,0,689.92,91.968,0.038,0.39,1.3,0.043
369,491,HHTA1B          ,856.5,826.125,99.612,0.388,671.312,89.535,0.042,0.398,1.4,0.043
369,491,HHTA1B          ,856.5,826.125,99.612,0.388,671.312,89.535,0.042,0.398,1.4,0.043
355,485,HDR09C          ,859.875,824.625,99.222,0.778,642.987,96.512,0.045,0.338,1,0.001
400,526,HHTA1B          ,866.625,829.625,92.214,6.326,634.15,88.434,0.04,0.401,1.37,0.042
428,550,HHTA1B          ,870.125,836.125,91.824,0,646.273,88.438,0.044,0.394,1.37,0.045
412,541,HHTA1B          ,864.75,840.375,100,0,673.924,83.246,0.041,0.392,1.34,0.041
325,468,HDR09C          ,857.5,838.625,100,0,689.523,93.839,0.045,0.328,0.99,0.001
387,510,HHTA1B          ,861.75,827.5,76.882,23.118,685.497,76.757,0.045,0.393,1.35,0.043
372,538,HHTA1B          ,861.875,843.125,100,0,672.885,91.705,0.041,0.392,1.34,0.041
380,511,HDR09C          ,882.125,843.625,94.093,0,638.775,96.219,0.038,0.345,1.04,0.001
357,499,HDR09C          ,870.375,836.125,92.89,0,648.277,95.444,0.045,0.358,1.07,0.001
507,607,HHTA1B          ,873.375,821.625,97.408,0.409,635.517,98.774,0.045,0.384,1.32,0.047
500,607,HHTA1B          ,873.375,821.625,97.408,0.409,635.517,98.774,0.045,0.384,1.32,0.047
372,552,HHTA1B          ,866.875,838.125,97.009,0,667.285,96.581,0.045,0.393,1.35,0.043
402,530,HHTA1B          ,872,826.375,93.147,0.254,628.31,99.748,0.043,0.404,1.35,0.046
387,520,HHTA1B          ,884,847.375,85.446,0,682.128,92.958,0.045,0.396,1.32,0.041
410,539,HHTA1B          ,872.625,830.875,89.474,5.263,684.514,98.79,0.038,0.39,1.3,0.043
403,526,HHTA1B          ,879.75,842.125,90,0,673.729,86.957,0.044,0.396,1.31,0.042
400,524,HHTA1B          ,869.875,844.5,94.783,0,690.567,51.304,0.045,0.389,1.36,0.043
391,521,HHTA1B          ,864.875,840,100,0,650.28,86.501,0.039,0.387,1.36,0.043
424,532,HHTA1B          ,866.25,843.625,99.505,0,632.36,87.931,0.038,0.389,1.35,0.046
328,467,HDR09C          ,875.125,834.5,88.656,0,680.964,91.597,0.037,0.33,1,0.001
408,532,HHTA1B          ,873.25,839.5,93.023,0,665.26,87.086,0.045,0.402,1.38,0.047
382,532,HHTA1B          ,877.5,839.125,92.593,0,677.042,76.037,0.041,0.392,1.34,0.041
462,553,HHTA1B          ,877,827,96.929,0.267,629.46,98.394,0.036,0.402,1.37,0.048
469,585,HHTA1B          ,869.25,847.125,97.037,0,673.614,87.454,0.045,0.389,1.33,0.043
420,535,HHTA1B          ,864.625,834.5,99.672,0.328,639.017,83.062,0.04,0.394,1.33,0.045
332,476,HDR09C          ,870.5,834.375,95.745,1.596,683.455,94.149,0.045,0.348,1.03,0.001
327,475,HDR09C          ,865.25,823.875,76.271,23.305,677.533,89.03,0.045,0.348,1.03,0.001
301,449,HDR09C          ,866.625,830.375,94.815,0,682.433,96.324,0.045,0.325,0.96,0.001
404,534,HHTA1B          ,867.75,850.875,95.89,0,691.159,97.717,0.043,0.393,1.36,0.044
414,533,HHTA1B          ,870.5,836,97.972,1.826,661.888,92.153,0.039,0.392,1.37,0.047
376,541,HHTA1B          ,876.5,844.625,95.935,0,659.811,89.669,0.039,0.392,1.37,0.047
398,512,HHTA1B          ,867.75,829.875,98.945,0.211,628.944,94.093,0.038,0.395,1.38,0.047
471,568,HHTA1B          ,877.25,843.875,93.04,0,652.837,91.636,0.044,0.385,1.32,0.041
403,526,HHTA1B          ,878.25,838.125,90.11,0,666.836,95.055,0.038,0.39,1.3,0.043
452,562,HHTA1B          ,866.75,830.375,97.645,0.181,649.257,96.39,0.04,0.401,1.37,0.042
400,529,HHTA1B          ,873.75,836,96.855,0,647.498,93.082,0.043,0.398,1.33,0.043
406,531,HHTA1B          ,866.5,837.25,99.297,0,650.821,81.903,0.037,0.41,1.36,0.044
321,469,HDR09C          ,863.125,836.125,93.458,0,671.08,98.131,0.045,0.323,0.96,0.001
446,557,HHTA1B          ,878.875,837.625,93.923,0,645.065,93.132,0.045,0.389,1.33,0.043
458,556,HHTA1B          ,874.375,838.25,76.441,0,641.652,93.233,0.045,0.397,1.39,0.049
360,489,HDR09C          ,885.75,803.625,89.072,0.206,632.601,92.843,0.045,0.358,1.08,0.001
411,523,HHTA1B          ,869.875,828.5,93.247,0.519,645.024,98.45,0.038,0.395,1.38,0.047
323,471,HDR09C          ,871.375,832.875,93.927,0,690.25,90.688,0.045,0.328,0.99,0.001
410,534,HHTA1B          ,866.375,843.5,97.85,0,688.818,96.774,0.045,0.393,1.35,0.043
379,507,HHTA1B          ,864.625,842.5,100,0,686.883,43.548,0.045,0.393,1.35,0.043
403,533,HHTA1B          ,860.875,832.875,94.444,5.556,681.065,85.648,0.04,0.409,1.4,0.043
322,471,HDR09C          ,870.875,843.125,63.88,0,662.442,91.694,0.045,0.35,1.06,0.001
383,513,HHTA1B          ,871.375,828.25,87.903,7.661,685.589,44.177,0.043,0.398,1.33,0.043
401,526,HHTA1B          ,876.875,832.75,95.37,0.926,679.866,74.074,0.037,0.397,1.33,0.043
433,551,HHTA1B          ,873.625,836.875,89.516,0,689.23,98.387,0.044,0.385,1.32,0.041
392,526,HHTA1B          ,860.625,821.75,75.926,24.074,686.865,75.463,0.04,0.394,1.33,0.045
403,536,HHTA1B          ,866.75,836.75,96.721,0,687.035,62.842,0.037,0.397,1.33,0.043
475,576,HHTA1B          ,874,819.875,96.812,0.145,634.301,87.391,0.038,0.396,1.39,0.043
389,509,HHTA1B          ,867.5,832.375,97.458,1.412,630.826,85.593,0.038,0.395,1.38,0.047
413,527,HHTA1B          ,865.125,840.75,99.627,0,679.577,87.407,0.045,0.396,1.32,0.041
313,465,HDR09C          ,867.75,839.75,92.5,0,672.49,98.758,0.045,0.323,0.96,0.001
313,462,HDR09C          ,855,832.125,100,0,668.45,96.273,0.036,0.332,0.97,0.002
330,467,HDR09C          ,865.5,842.625,98.438,0,672.116,98.137,0.045,0.323,0.96,0.001
370,504,HHTA1B          ,870.875,831.625,90.753,1.712,676.768,9.864,0.04,0.383,1.32,0.048
401,523,HHTA1B          ,866.75,841.5,99.257,0,680.126,94.815,0.045,0.396,1.3,0.043
461,566,HHTA1B          ,868,839.75,94.03,0,674.036,76.952,0.038,0.388,1.32,0.045
396,519,HHTA1B          ,862.375,822.25,95.862,4.138,680.312,87.285,0.043,0.389,1.34,0.046
348,481,HDR09C          ,863.875,836.75,97.328,0,677.285,88.593,0.045,0.33,0.99,0.001
336,472,HDR09C          ,870.25,836,77.917,0,683.919,75.104,0.045,0.327,0.97,0.001
339,476,HDR09C          ,860.75,825.625,97.318,1.916,678.852,96.183,0.045,0.33,0.99,0.001
343,482,HDR09C          ,870.875,835.375,77.007,0,670.339,45.788,0.045,0.338,1,0.001
327,470,HDR09C          ,871.125,847.75,64.599,0,681.825,93.04,0.045,0.329,0.98,0.001
356,484,HDR09C          ,860.25,824.75,98.754,0.312,664.207,98.452,0.045,0.338,1,0.001
413,527,HHTA1B          ,869.875,821.625,98.128,0.267,638.328,97.2,0.036,0.402,1.37,0.048
417,517,HHTA1B          ,874.625,827.75,95.594,0.134,630.352,90.97,0.036,0.406,1.4,0.049
331,485,HDR09C          ,860,831.5,99.688,0,673.564,93.146,0.045,0.329,0.98,0.001
402,532,HHTA1B          ,872.5,836.25,88.104,0,674.787,91.852,0.045,0.396,1.3,0.043
455,570,HHTA1B          ,868.625,841.25,91.304,0,679.839,92.641,0.045,0.389,1.36,0.045
351,488,HDR09C          ,863.75,822.375,92.79,0.313,669.84,98.442,0.045,0.338,1,0.001
383,540,HHTA1B          ,873.375,842.625,93.985,0,675.511,80.224,0.045,0.396,1.32,0.041
312,484,HDR09C          ,861.875,833.5,97.51,2.49,671.608,86.364,0.041,0.342,1,0.001
336,478,HDR09C          ,874.375,831.25,89.362,5.957,673.307,93.644,0.045,0.348,1.03,0.001
456,569,HHTA1B          ,866,839.375,99.239,0,631.07,98.241,0.045,0.396,1.33,0.04
392,511,HHTA1B          ,873.375,825.25,55.614,7.833,657.579,81.299,0.041,0.393,1.33,0.042
405,531,HHTA1B          ,869.25,833,95.203,2.583,664.416,97.059,0.045,0.396,1.3,0.043
310,461,HDR09C          ,867.25,833.25,83.264,0,670.981,85.774,0.037,0.33,1,0.001
385,508,HHTA1B          ,860.375,821.75,72.445,27.555,640.561,98.308,0.041,0.401,1.4,0.042
402,518,HHTA1B          ,868.375,837.875,98.004,0,661.4,88.469,0.038,0.39,1.3,0.043
363,488,HDR09C          ,863.25,832.875,91.765,0,648.793,97.665,0.045,0.35,1.06,0.001
357,495,HDR09C          ,870.875,837.25,90.758,0,632.056,99.292,0.045,0.358,1.08,0.001
365,504,HHTA1B          ,864.375,834.25,99.576,0.424,686.064,96.186,0.045,0.393,1.37,0.04
370,504,HHTA1B          ,864.375,834.25,99.576,0.424,686.064,96.186,0.045,0.393,1.37,0.04
318,462,HDR09C          ,868.5,840.375,75.417,0,686.544,54.357,0.045,0.327,0.97,0.001
340,472,HDR09C          ,872,833.75,89.076,0,680.868,91.213,0.045,0.327,0.97,0.001
381,527,HHTA1B          ,859.5,829.875,99.558,0.442,674.325,80.973,0.037,0.397,1.33,0.043
434,540,HHTA1B          ,860.75,827.625,92.607,0,678.682,68.34,0.044,0.392,1.33,0.046
319,455,HDR09C          ,871,836.5,79.904,0,686.649,75.714,0.045,0.33,0.99,0.001
349,488,HDR09C          ,864.625,830.625,97.479,0,673.123,92.887,0.042,0.338,0.98,0.001
336,476,HDR09C          ,876.625,851.75,65.169,0,684.635,98.305,0.037,0.33,1,0.001
364,485,HHTA1B          ,860.625,834.875,99.618,0.382,633.044,99.24,0.042,0.377,1.25,0.042
408,535,HHTA1B          ,868.5,822.5,90.176,0.252,628.516,98.254,0.045,0.402,1.38,0.047
398,535,HHTA1B          ,873.625,836.875,96.296,0,686.667,74.074,0.037,0.397,1.33,0.043
402,530,HHTA1B          ,882.5,834.75,92.093,0.93,690.703,73.488,0.045,0.396,1.3,0.043
406,529,HHTA1B          ,870.5,835.25,93.987,0,663.192,94.34,0.045,0.393,1.35,0.043
323,479,HDR09C          ,874.375,832.125,91.736,0,680.465,92.975,0.045,0.327,0.97,0.001
333,479,HDR09C          ,862.625,830.625,97.222,0,665.196,73.733,0.042,0.338,0.98,0.001
337,465,HDR09C          ,877.125,846.375,94.325,0,639.618,98.246,0.045,0.329,0.98,0.001
492,597,HDR09C          ,855.25,827.75,98.625,1.375,654.874,97.466,0.045,0.323,0.96,0.001
348,474,HDR09C          ,855.25,827.75,98.625,1.375,654.874,97.466,0.045,0.323,0.96,0.001
447,548,HHTA1B          ,864.375,832.875,97.814,2.186,642.536,97.464,0.041,0.397,1.32,0.043
393,493,HHTA1B          ,863,831.125,99.791,0.209,661.619,93.763,0.038,0.388,1.32,0.045
446,541,HHTA1B          ,869,828,92.649,0.127,629.69,99.619,0.042,0.408,1.35,0.043
475,596,HHTA1B          ,865.5,839.5,99.567,0,678.127,93.103,0.045,0.389,1.36,0.045
401,530,HHTA1B          ,863.5,821.5,68.354,31.646,689.013,85.774,0.043,0.392,1.34,0.044
331,470,HDR09C          ,866.375,842.875,92.157,0,680.799,96.484,0.045,0.329,0.98,0.001
419,535,HHTA1B          ,878.625,850.375,81.013,0,680.313,94.984,0.045,0.393,1.35,0.043
415,529,HHTA1B          ,870.75,836.75,96.364,0,646.728,91.451,0.041,0.393,1.33,0.042
422,521,HHTA1B          ,860.5,812.875,99.687,0.313,639.802,90.781,0.036,0.406,1.4,0.049
408,520,HHTA1B          ,881.875,831.75,95.046,0.13,629.222,95.579,0.041,0.393,1.33,0.042
426,526,HHTA1B          ,857.125,807.5,99.377,0.623,639.719,90.81,0.036,0.406,1.4,0.049
355,480,HDR09C          ,860.25,827.25,97.417,2.214,668.266,89.011,0.045,0.33,0.99,0.001
463,570,HHTA1B          ,877.5,821.875,79.464,0.298,641.309,92.25,0.044,0.394,1.37,0.045
413,515,HHTA1B          ,870.25,832.5,91.909,2.265,651.297,82.315,0.041,0.392,1.34,0.041
472,587,HHTA1B          ,869.75,843.25,96.667,0,675.437,92.251,0.045,0.389,1.33,0.043
358,487,HDR09C          ,870.125,832.875,91.632,0,673.003,86.667,0.037,0.33,1,0.001
401,525,HHTA1B          ,866,834,98.214,0.255,629.771,88.608,0.034,0.389,1.35,0.048
397,530,HHTA1B          ,881.625,852.75,79.724,0,682.7,94.931,0.042,0.399,1.3,0.044
342,483,HDR09C          ,867.25,838.625,94.608,0,646.505,94.634,0.045,0.358,1.07,0.001
436,542,HHTA1B          ,868.875,841.875,91.649,0,647.867,84.435,0.045,0.389,1.36,0.043
384,518,HHTA1B          ,864.375,840.75,100,0,684.92,92.627,0.038,0.396,1.33,0.042
389,523,HHTA1B          ,878.375,836.75,94.47,0,681.712,92.166,0.036,0.399,1.36,0.041
393,523,HHTA1B          ,875.875,842.375,96.313,0,683.867,88.94,0.038,0.396,1.33,0.042
385,497,HHTA1B          ,859.5,830.375,99.721,0.279,633.643,100,0.038,0.395,1.38,0.047
408,533,HHTA1B          ,885.375,838.5,85.926,0,670.707,93.727,0.038,0.389,1.33,0.042
374,528,HHTA1B          ,868.375,833,94.907,1.389,676.947,91.244,0.041,0.392,1.34,0.041
356,509,HHTA1B          ,874.25,834.75,89.104,0.242,631.315,94.94,0.04,0.401,1.37,0.042
428,544,HHTA1B          ,873.75,835.625,91.635,0,629.546,88.868,0.043,0.404,1.35,0.046
395,515,HHTA1B          ,875.25,842.5,89.111,0,651.157,95.676,0.038,0.39,1.3,0.043
444,543,HHTA1B          ,867,829.625,99.01,0.165,641.429,97.537,0.044,0.394,1.4,0.046
413,524,HHTA1B          ,869.75,843,92.559,0,639.979,89.35,0.038,0.39,1.3,0.043
344,485,HDR09C          ,857,821.625,99.373,0.627,667.001,85.67,0.045,0.35,1.06,0.001
408,505,HHTA1B          ,867.75,835.75,91.111,0,676.84,86.397,0.045,0.389,1.33,0.043
360,488,HDR09C          ,866.625,841.125,92.366,0,670.424,97.719,0.045,0.33,0.99,0.001
314,454,HDR09C          ,851.5,817.375,83.333,16.667,682.655,95.529,0.045,0.328,1.01,0.001
443,560,HHTA1B          ,871.25,837.625,95.956,0,670.048,93.04,0.045,0.389,1.33,0.043
435,542,HHTA1B          ,871.625,824.75,96.958,0.127,640.938,97.472,0.045,0.389,1.36,0.043
385,492,HHTA1B          ,883.25,826.5,73.523,21.513,649.646,95.305,0.041,0.39,1.33,0.046
393,515,HHTA1B          ,867.5,834.75,94.885,0.256,641.494,95.432,0.03,0.401,1.4,0.044
404,515,HHTA1B          ,862.875,826,63.275,36.725,658.572,84.975,0.044,0.392,1.33,0.046
358,516,HHTA1B          ,871.25,837.5,85.556,0,676.318,98.155,0.045,0.396,1.3,0.043
382,514,HHTA1B          ,878.75,834.875,94.096,0.369,673.466,92.308,0.04,0.394,1.33,0.045
405,525,HHTA1B          ,863,833,97.665,2.335,673.071,90.348,0.044,0.392,1.33,0.046
398,521,HHTA1B          ,887.375,866.75,0,0,694.714,86.487,0.039,0.385,1.34,0.048
418,554,HHTA1B          ,882,853.5,50.811,0,691.691,93.478,0.04,0.394,1.33,0.045
410,539,HHTA1B          ,864.75,837.25,100,0,672.133,97.026,0.045,0.396,1.32,0.041
335,463,HDR09C          ,873.5,850.375,19.535,0,685.101,92.558,0.045,0.33,0.99,0.001
338,517,HHTA1B          ,862.5,800.125,86.222,13.778,690.753,68.584,0.047,0.385,1.32,0.045
388,517,HHTA1B          ,862.5,800.125,86.222,13.778,690.753,68.584,0.047,0.385,1.32,0.045
327,471,HDR09C          ,863.25,834.875,91.905,0,681.374,98.578,0.045,0.328,0.99,0.001
405,543,HHTA1B          ,863.375,829.875,91.743,8.257,679.432,89.908,0.038,0.396,1.33,0.042
383,499,HHTA1B          ,877.625,844,99.025,0.195,655.381,95.543,0.038,0.383,1.32,0.046
370,513,HHTA1B          ,863.5,825.375,88.785,11.215,691.473,70.094,0.043,0.407,1.35,0.041
390,520,HHTA1B          ,889.5,832.875,89.252,1.402,688.137,96.744,0.045,0.382,1.33,0.044
395,521,HHTA1B          ,866,822.875,97.183,1.408,693.782,90.187,0.045,0.391,1.35,0.042
400,530,HHTA1B          ,867.75,817.625,94.907,3.704,690.007,94.444,0.044,0.396,1.36,0.042
496,592,HHTA1B          ,869.375,846,95.149,0,678.738,80.297,0.04,0.378,1.31,0.043
421,559,HHTA1B          ,873.5,843,91.635,0,684.482,42.046,0.04,0.395,1.4,0.045
425,539,HHTA1B          ,867.25,840.625,98.996,0,649.456,87.078,0.044,0.39,1.35,0.045
413,513,HHTA1B          ,867.75,814.625,94.97,0.201,656.201,97.006,0.044,0.39,1.35,0.045
402,534,HHTA1B          ,883.125,843,66.797,31.25,690.042,91.829,0.033,0.386,1.32,0.043
385,497,HHTA1B          ,861.75,801.25,83.736,16.264,639.028,96.288,0.027,0.393,1.36,0.044
384,511,HHTA1B          ,868.625,831.375,94.298,0.219,625.281,90.414,0.027,0.393,1.36,0.044
408,537,HHTA1B          ,869.25,832.125,96.264,0.22,631.662,95.175,0.04,0.39,1.36,0.047
371,542,HHTA1B          ,867.125,836.625,95.122,0,678.102,97.264,0.041,0.39,1.35,0.046
455,569,HHTA1B          ,877.75,844.875,91.185,0,683.021,82.229,0.045,0.377,1.3,0.048
382,521,HHTA1B          ,884.375,838.875,72.256,0,676.662,87.273,0.045,0.395,1.35,0.042
414,532,HHTA1B          ,872.625,835.625,89.908,0,657.46,91.793,0.044,0.396,1.37,0.043
460,555,HHTA1B          ,895.25,851.25,89.219,0,677.401,54.074,0.04,0.378,1.31,0.043
407,530,HHTA1B          ,884.125,842.125,84.688,11.875,670.272,89.441,0.043,0.393,1.33,0.045
318,467,HDR09C          ,853.25,834,100,0,672.054,95.833,0.045,0.33,1.01,0.001
394,525,HHTA1B          ,864,829.25,82.879,17.121,687.299,94.574,0.045,0.384,1.32,0.046
384,521,HHTA1B          ,881.125,837.875,76.046,0,687.344,92.046,0.04,0.395,1.34,0.046
387,520,HHTA1B          ,866,836.375,99.296,0,686.67,97.561,0.04,0.39,1.36,0.047
411,542,HHTA1B          ,867.375,848.25,95.818,0,688.545,93.182,0.045,0.395,1.35,0.042
415,543,HHTA1B          ,871,842,94.425,0,644.508,94.774,0.04,0.383,1.32,0.048
394,525,HHTA1B          ,867.5,830.875,93.385,5.837,690.803,94.981,0.045,0.384,1.32,0.046
404,523,HHTA1B          ,861.125,830.875,99.591,0.409,635.028,89.366,0.045,0.385,1.35,0.04
469,564,HHTA1B          ,866.5,816.375,97.771,0.318,656.42,89.1,0.044,0.39,1.35,0.045
425,545,HHTA1B          ,876,842.375,87.129,0,633.335,98.28,0.045,0.402,1.38,0.047
454,566,HHTA1B          ,869,828.125,92.558,4.186,693.368,94.444,0.04,0.384,1.32,0.04
404,537,HHTA1B          ,873.375,834.875,89.56,0.549,689.74,83.978,0.045,0.394,1.35,0.043
431,551,HHTA1B          ,881.375,822.125,93.925,2.336,693.373,88.785,0.045,0.397,1.3,0.043
374,507,HHTA1B          ,904.75,844.125,92.593,0.463,685.839,91.244,0.043,0.407,1.35,0.041
453,554,HHTA1B          ,872.25,835.25,71.579,28.421,634.817,95.637,0.043,0.389,1.33,0.05
450,564,HHTA1B          ,878,836.25,95.261,1.185,622.744,99.765,0.033,0.386,1.32,0.043
456,553,HHTA1B          ,871.375,803.75,99.409,0.118,648.979,91.895,0.038,0.382,1.31,0.044
443,548,HHTA1B          ,870.875,843.125,86.056,0,639.208,92.899,0.044,0.39,1.35,0.045
443,547,HHTA1B          ,874.625,804.75,81.507,0.228,651.322,93.439,0.045,0.377,1.3,0.048
392,520,HHTA1B          ,884.375,806.5,57.208,0.229,636.735,99.091,0.04,0.395,1.34,0.046
336,476,HDR09C          ,864,822.75,89.951,6.863,649.855,91.484,0.045,0.33,1.01,0.001
452,554,HHTA1B          ,876.125,853.625,98.425,0,687.403,58.824,0.045,0.378,1.31,0.045
422,552,HHTA1B          ,889.625,855.875,81.191,0,669.777,90.062,0.043,0.389,1.33,0.05
381,521,HHTA1B          ,888.875,848.375,88.327,1.946,691.347,97.287,0.043,0.396,1.38,0.04
306,456,HHTA1B          ,876.5,835.875,93.411,0,693.881,90.348,0.045,0.384,1.32,0.046
456,516,HHTA1B          ,876.5,835.875,93.411,0,693.881,90.348,0.045,0.384,1.32,0.046
495,654,HHTA1B          ,864.625,835.375,100,0,686.89,96.212,0.04,0.395,1.4,0.045
374,511,HHTA1B          ,866.875,835.5,98.296,0,634.383,96.901,0.038,0.388,1.32,0.045
438,564,HHTA1B          ,874.375,843.125,80.667,0,623.755,98.899,0.045,0.393,1.35,0.043
400,509,HHTA1B          ,844.75,818.5,39.01,60.99,652.098,89.37,0.044,0.396,1.37,0.043
431,539,HHTA1B          ,871.5,819.5,94.937,0.253,641.032,96.241,0.042,0.396,1.35,0.045
366,508,HHTA1B          ,868.625,837,91.401,0,676.743,95.57,0.037,0.39,1.33,0.045
416,508,HHTA1B          ,868.625,837,91.401,0,676.743,95.57,0.037,0.39,1.33,0.045
391,521,HHTA1B          ,880.5,843.375,77.931,0,643.249,97.955,0.04,0.395,1.34,0.046
383,511,HHTA1B          ,875.875,814.875,78.032,0.229,633.773,99.318,0.04,0.395,1.4,0.045
402,523,HHTA1B          ,881,839.875,67.259,0,641.176,93.467,0.042,0.396,1.35,0.045
325,479,HDR09C          ,862.25,827,94.977,3.653,671.031,81.364,0.037,0.33,1,0.001
404,523,HHTA1B          ,860.75,826,99.793,0.207,631.407,92.197,0.045,0.385,1.35,0.04
357,468,HDR09C          ,872.25,835.5,94.609,0,631.108,91.958,0.045,0.325,0.96,0.001
442,566,HHTA1B          ,883,826.125,73.148,19.444,683.493,94.907,0.044,0.396,1.36,0.042
474,587,HHTA1B          ,877.375,843.625,94.884,0,689.851,96.279,0.041,0.387,1.3,0.045
420,547,HHTA1B          ,879.125,836.625,93.982,0,692.206,55.814,0.041,0.387,1.3,0.045
419,545,HHTA1B          ,868.375,844,96.759,0,689.596,94.884,0.043,0.407,1.35,0.041
413,545,HHTA1B          ,877.875,840,97.183,0,694.231,94.836,0.038,0.386,1.34,0.043
468,580,HHTA1B          ,868,836,99.07,0,692.753,92.093,0.045,0.391,1.35,0.042
410,537,HHTA1B          ,874.25,832.25,96.279,1.86,693.717,81.395,0.043,0.407,1.35,0.041
412,537,HHTA1B          ,879.875,841.875,95.353,0.186,617.764,91.328,0.033,0.402,1.36,0.041
444,551,HHTA1B          ,876,844,99.297,0.176,632.888,97.038,0.043,0.396,1.38,0.04
429,532,HHTA1B          ,873.625,835.125,57.941,42.059,634.284,97.028,0.043,0.396,1.38,0.04
455,554,HHTA1B          ,877.75,843.25,98.158,0.263,627.866,94.503,0.044,0.385,1.3,0.044
432,535,HHTA1B          ,870.625,831.25,97.189,0.134,648.694,94.408,0.045,0.387,1.31,0.041
451,555,HHTA1B          ,877.375,848.75,97.778,0,688.634,48.34,0.045,0.385,1.35,0.045
446,565,HHTA1B          ,877.875,848.625,67.931,0,659.467,95.533,0.045,0.386,1.33,0.048
438,550,HHTA1B          ,866.125,835.75,97.586,0,651.028,94.178,0.045,0.386,1.33,0.048
367,497,HHTA1B          ,868.5,831.375,94.186,2.035,677.496,96.243,0.027,0.393,1.36,0.044
367,497,HHTA1B          ,868.5,831.375,94.186,2.035,677.496,96.243,0.027,0.393,1.36,0.044
441,540,HHTA1B          ,869.875,842.5,94.504,0,634.554,100,0.044,0.396,1.37,0.043
408,553,HHTA1B          ,881.375,842.125,75.305,0,683.297,80.363,0.045,0.395,1.35,0.042
424,534,HHTA1B          ,872.875,838,91.052,0,650.645,96.719,0.044,0.396,1.37,0.043
406,523,HHTA1B          ,868.25,834.75,98.476,0.19,641.16,93.939,0.04,0.395,1.4,0.045
404,524,HHTA1B          ,869.5,834.625,96.941,0.191,639.532,98.106,0.04,0.395,1.4,0.045
415,525,HHTA1B          ,865.75,829.25,99.117,0.177,644.109,98.239,0.044,0.396,1.37,0.043
400,526,HHTA1B          ,874.75,826.75,69.909,0.304,670.658,91.843,0.041,0.39,1.35,0.046
387,521,HHTA1B          ,864.625,835.375,100,0,686.89,96.212,0.04,0.395,1.4,0.045
393,524,HHTA1B          ,866.125,827.5,94.297,4.563,685.848,85.606,0.04,0.395,1.34,0.046
418,541,HHTA1B          ,863.5,836,100,0,683.88,81.413,0.041,0.39,1.35,0.046
391,514,HHTA1B          ,883,846.75,72.381,0,686.872,94.313,0.042,0.393,1.4,0.043
329,473,HDR09C          ,864.125,815.125,59.706,38.529,669.017,99.415,0.045,0.339,1,0.001
351,487,HHTA1B          ,868,833.5,95.073,0.58,674.092,93.41,0.027,0.393,1.36,0.044
402,528,HHTA1B          ,876.625,843,95.223,0,679.62,88.959,0.037,0.39,1.33,0.045
384,517,HHTA1B          ,876.25,824.375,98.488,0.756,650.106,88.534,0.033,0.402,1.36,0.041
411,531,HHTA1B          ,873,830.25,99.649,0.351,640.007,96.51,0.033,0.402,1.36,0.041
397,527,HHTA1B          ,909.625,854.125,81.25,1.339,678.214,62.667,0.042,0.389,1.34,0.043
452,548,HHTA1B          ,874.25,827.125,90.154,9.371,646.163,97.862,0.034,0.38,1.3,0.044
442,536,HHTA1B          ,873.25,813.625,96.8,0.133,628.967,95.6,0.036,0.402,1.37,0.048
318,454,HDR09C          ,862.5,822.75,95.308,2.933,676.312,94.152,0.045,0.339,1,0.001
312,457,HDR09C          ,867.125,815.875,60.692,35.535,671.563,98.75,0.039,0.334,0.99,0.001
439,577,HHTA1B          ,872.125,835.5,99.649,0.351,637.015,95.07,0.033,0.386,1.32,0.043
429,543,HHTA1B          ,872.125,835.5,99.649,0.351,637.015,95.07,0.033,0.386,1.32,0.043
388,511,HHTA1B          ,874,833.875,84.859,1.408,669.853,96.842,0.034,0.38,1.3,0.044
322,460,HDR09C          ,857.5,822.875,75.786,24.214,679.376,97.819,0.045,0.325,0.96,0.001
410,525,HHTA1B          ,870,835.25,96.359,0,628.644,99.518,0.042,0.408,1.35,0.043
456,552,HHTA1B          ,872.125,823.75,96.524,0.267,639.704,98.531,0.045,0.387,1.31,0.041
416,528,HHTA1B          ,871.75,833.625,89.044,0.199,646.049,95.652,0.044,0.396,1.37,0.043
471,558,HHTA1B          ,870,843,96.97,0,643.723,98.405,0.042,0.396,1.35,0.045
400,526,HHTA1B          ,874.75,826.75,69.909,0.304,670.658,91.843,0.041,0.39,1.35,0.046
491,604,HHTA1B          ,867.875,848.625,93.471,0,661.136,77.74,0.045,0.405,1.37,0.046
479,604,HHTA1B          ,867.875,848.625,93.471,0,661.136,77.74,0.045,0.405,1.37,0.046
437,547,HHTA1B          ,872.75,836.875,87.819,0,633.02,100,0.042,0.396,1.37,0.047
399,522,HHTA1B          ,871.75,841.625,85.882,0,644.284,98.542,0.045,0.401,1.37,0.046
332,468,HDR09C          ,860.625,840.75,98.425,0,668.488,92.126,0.045,0.339,1,0.001
422,546,HHTA1B          ,866.625,834.75,98.508,0.373,682.939,89.591,0.041,0.39,1.35,0.046
404,525,HHTA1B          ,867.5,838.125,97.03,0,693.61,97.03,0.042,0.393,1.4,0.043
382,506,HHTA1B          ,858.25,821.375,62.069,37.931,696.156,75.248,0.042,0.393,1.4,0.043
398,516,HHTA1B          ,875.5,822.125,54.68,44.828,690.973,93.137,0.042,0.393,1.4,0.043
403,521,HHTA1B          ,875.5,821.875,85.294,14.216,694.082,92.647,0.042,0.393,1.4,0.043
389,513,HHTA1B          ,865.75,834.5,99.074,0.463,687.172,92.13,0.04,0.396,1.38,0.045
490,603,HHTA1B          ,869.625,841.5,91.852,0,672.484,91.177,0.044,0.396,1.36,0.042
358,491,HHTA1B          ,863.875,839,100,0,668.702,96.667,0.027,0.393,1.36,0.044
460,576,HHTA1B          ,882.625,834.625,80.285,11.164,620.101,99.764,0.045,0.403,1.32,0.046
433,543,HHTA1B          ,881,829.375,95.227,1.193,628.915,98.582,0.033,0.386,1.32,0.043
377,509,HHTA1B          ,878.125,837.625,87.464,0,670.393,89.595,0.04,0.39,1.36,0.047
411,531,HHTA1B          ,870.75,831.625,90.698,2.326,683.525,96.254,0.04,0.39,1.36,0.047
446,571,HHTA1B          ,875,830.375,68.987,30.696,678.239,81.132,0.043,0.389,1.33,0.05
446,543,HHTA1B          ,866.125,826.75,99.109,0.445,658.167,84.956,0.044,0.408,1.38,0.046
328,459,HDR09C          ,856.25,831.5,100,0,672.094,83.904,0.041,0.325,0.99,0.001
334,476,HDR09C          ,861.625,836.625,96.721,0,668.479,93.061,0.045,0.357,1.1,0.001
457,575,HHTA1B          ,870.75,842.5,96.207,0,650.809,93.471,0.045,0.405,1.37,0.046
449,581,HHTA1B          ,878.5,843.25,98.4,0.4,696.508,90.837,0.045,0.384,1.32,0.046
453,579,HHTA1B          ,873.5,833.75,69.88,30.121,685.677,86,0.045,0.384,1.32,0.046
392,514,HHTA1B          ,879.5,846.625,88.827,0,637.989,86.704,0.045,0.38,1.3,0.043
325,460,HDR09C          ,866.125,835.375,92.164,0,676.359,98.513,0.04,0.33,0.97,0.001
338,482,HDR09C          ,852.625,827.5,98.771,1.23,670.255,96.748,0.045,0.357,1.1,0.001
311,462,HDR09C          ,860.125,824.875,90.282,9.404,659.251,88.679,0.038,0.34,1,0.001
305,458,HDR09C          ,865.375,826.75,85.032,3.822,671.947,95.253,0.045,0.325,0.96,0.001
401,538,HHTA1B          ,864.875,845.375,100,0,648.845,95.76,0.04,0.383,1.32,0.048
424,549,HHTA1B          ,867.875,836,98,0,652.25,81.673,0.04,0.401,1.4,0.05
425,543,HHTA1B          ,863.75,826.875,65.945,34.055,640.354,90.625,0.045,0.401,1.37,0.046
365,502,HDR09C          ,855.5,816.75,55.975,44.025,671.454,97.5,0.039,0.334,0.99,0.001
422,529,HHTA1B          ,877,847.625,97.93,0,636.636,93.416,0.039,0.393,1.34,0.046
467,591,HHTA1B          ,880.625,838.5,83.492,9.841,667.193,95.283,0.045,0.403,1.32,0.046
382,523,HHTA1B          ,882.625,842.75,73.828,23.438,683.819,83.269,0.043,0.396,1.38,0.04
443,547,HHTA1B          ,873.75,832.625,85.286,0.817,635.747,81.892,0.043,0.393,1.36,0.044
415,525,HHTA1B          ,873,842,89.313,0,653.65,95.455,0.04,0.395,1.34,0.046
336,477,HDR09C          ,850.875,831.75,100,0,662.855,92.793,0.045,0.33,0.96,0.002
331,474,HDR09C          ,859.75,821.25,72.556,27.444,666.533,90.637,0.045,0.357,1.1,0.001
441,556,HHTA1B          ,869.5,831.125,93.023,0.93,682.662,91.628,0.043,0.407,1.35,0.041
450,576,HHTA1B          ,867.375,843.625,99.065,0,689.745,79.907,0.045,0.397,1.3,0.043
422,525,HHTA1B          ,869.25,818.75,98.466,0.279,633.614,99.861,0.041,0.401,1.4,0.042
426,503,HHTA1B          ,879.875,833.125,96.234,0.279,651.392,58.554,0.041,0.401,1.4,0.042
442,562,HHTA1B          ,870.75,839.125,86.59,0,693.807,94.657,0.045,0.377,1.3,0.048
460,562,HHTA1B          ,872.625,840.25,74.462,0,632.297,98.931,0.045,0.377,1.3,0.048
404,540,HHTA1B          ,873.75,853,100,0,690.829,57.277,0.045,0.397,1.3,0.043
356,496,HHTA1B          ,868,833.5,95.073,0.58,674.092,93.41,0.027,0.393,1.36,0.044
396,521,HHTA1B          ,884.125,840.25,87.204,2.37,688.136,75,0.042,0.396,1.35,0.045
450,561,HHTA1B          ,870.375,828.125,89.299,7.011,679.066,91.177,0.041,0.387,1.3,0.045
473,586,HHTA1B          ,865.375,825.875,87.085,12.546,676.527,91.912,0.04,0.384,1.32,0.04
413,546,HHTA1B          ,891.75,858.5,95.703,0,694.756,92.218,0.043,0.389,1.33,0.05
348,490,HDR09C          ,854.25,817.25,81.116,18.884,674.223,93.103,0.034,0.341,1.05,0.001
387,535,HHTA1B          ,882.5,834.875,50.196,49.804,683.129,94.163,0.043,0.396,1.38,0.04
469,579,HHTA1B          ,887.25,846.375,96.313,0,695.278,92.166,0.04,0.378,1.31,0.043
396,535,HHTA1B          ,887.875,847.25,90.234,1.563,693.864,95.331,0.043,0.389,1.33,0.05
424,549,HHTA1B          ,875.5,844.375,80.934,19.066,687.087,98.444,0.033,0.386,1.32,0.043
431,557,HHTA1B          ,874.625,847,100,0,687.202,92.627,0.045,0.397,1.3,0.043
317,458,HDR09C          ,866.875,821.25,68.868,14.151,669.431,69.063,0.045,0.325,0.96,0.001
327,465,HDR09C          ,864,836.375,97.458,0,681.235,97.468,0.045,0.325,0.96,0.001
404,529,HHTA1B          ,874.25,850,100,0,695.823,53.738,0.045,0.381,1.32,0.041
416,541,HHTA1B          ,865,824.375,96.262,3.271,692.909,89.252,0.045,0.381,1.32,0.041
340,478,HDR09C          ,866.75,826.75,95.541,0.637,681.874,98.107,0.038,0.34,1,0.001
331,373,HDR09C          ,856.125,821.25,73.235,26.765,679.467,90.059,0.038,0.34,1,0.001
331,473,HDR09C          ,856.125,821.25,73.235,26.765,679.467,90.059,0.038,0.34,1,0.001
390,516,HHTA1B          ,867.5,811.375,96.053,0.219,627.974,97.391,0.04,0.39,1.36,0.047
413,517,HHTA1B          ,860.25,828,99.794,0.206,634.374,99.796,0.045,0.385,1.35,0.04
382,506,HHTA1B          ,858.25,821.375,62.069,37.931,696.156,75.248,0.042,0.393,1.4,0.043
389,509,HHTA1B          ,869.125,838.625,99.297,0,642.247,96.52,0.037,0.41,1.36,0.044
425,551,HHTA1B          ,878.25,851.625,73.063,0,677.011,92.674,0.04,0.384,1.32,0.04
404,529,HHTA1B          ,870.75,843.875,93.617,0,678.743,84.894,0.045,0.395,1.35,0.042
416,541,HHTA1B          ,870.75,831,83.582,0.373,682.93,95.131,0.041,0.39,1.35,0.046
415,516,HHTA1B          ,862,792.125,79.089,20.912,633.107,92.598,0.036,0.406,1.4,0.049
334,468,HDR09C          ,866.375,822.625,76.176,16.928,663.979,91.536,0.038,0.34,1,0.001
424,536,HHTA1B          ,873.5,835.5,98.605,0,691.875,91.204,0.045,0.391,1.35,0.042
496,592,HHTA1B          ,869.375,846,95.149,0,678.738,80.297,0.04,0.378,1.31,0.043
348,482,HDR09C          ,864,826.375,89.212,8.299,676.764,78.099,0.041,0.342,1,0.001
411,537,HHTA1B          ,868.625,844.125,93.704,0,679.616,89.668,0.045,0.382,1.33,0.044
456,577,HHTA1B          ,875.125,837.25,89.259,0,685.99,90.809,0.041,0.387,1.3,0.045
430,567,HHTA1B          ,869.5,843.75,94.424,0,674.856,86.667,0.044,0.393,1.4,0.05
377,519,HHTA1B          ,880.875,840.5,86.94,0,672.414,80.37,0.044,0.393,1.4,0.05
452,550,HHTA1B          ,877.25,833.5,93.611,0.833,652.272,89.779,0.041,0.387,1.3,0.045
426,525,HHTA1B          ,879.875,835,89.722,0,655.864,90.909,0.045,0.391,1.35,0.042
374,508,HHTA1B          ,888.375,831.375,72.685,21.296,688.737,83.871,0.044,0.396,1.36,0.042
414,544,HHTA1B          ,867.5,819.75,96.154,2.747,688.577,90.055,0.045,0.394,1.35,0.043
387,515,HHTA1B          ,885.625,847.125,88.263,0,686.626,88.785,0.038,0.386,1.34,0.043
308,468,HDR09C          ,861.125,834.75,98.101,0,672.512,97.492,0.038,0.34,1,0.001
323,460,HDR09C          ,850.875,829.125,99.403,0.597,677.704,63.905,0.045,0.325,0.96,0.001
387,527,HHTA1B          ,874.875,834.875,95.33,0.161,644.375,98.392,0.044,0.385,1.32,0.041
357,483,HDR09C          ,867.875,840.5,81.445,0,650.209,95.349,0.045,0.329,0.98,0.001
424,540,HHTA1B          ,873.125,844.25,82.039,0,632.952,99.757,0.043,0.398,1.33,0.043
447,550,HHTA1B          ,872.375,835.875,92.271,0,627.528,97.362,0.043,0.392,1.34,0.044
448,556,HHTA1B          ,880.125,840.5,79.369,0,638.58,99.759,0.038,0.396,1.39,0.043
423,535,HHTA1B          ,873.125,825.875,89.855,0.242,628.796,96.643,0.04,0.401,1.37,0.042
428,541,HHTA1B          ,872.125,835.375,87.94,0,628.969,97.756,0.043,0.392,1.34,0.044
360,480,HDR09C          ,865.625,830.5,85.177,0,643.575,90.187,0.045,0.323,0.96,0.001
395,513,HHTA1B          ,870.75,843.75,89.415,0,635.925,99.444,0.043,0.398,1.33,0.043
431,536,HHTA1B          ,875.75,845.625,85.054,0,656.52,85.676,0.045,0.383,1.34,0.044
470,586,HHTA1B          ,874.375,842.5,84.483,0,656.026,83.219,0.045,0.405,1.37,0.046
452,566,HHTA1B          ,871.75,831.875,89.299,4.428,679.72,92.279,0.044,0.396,1.36,0.042
447,560,HHTA1B          ,879.625,830.875,94.787,0.474,627.6,99.059,0.043,0.389,1.33,0.05
459,564,HHTA1B          ,886.125,845.25,78.333,0,622.797,92.689,0.033,0.386,1.32,0.043
407,536,HHTA1B          ,872,837.875,93.156,0,690.259,68.441,0.045,0.395,1.35,0.042
405,531,HHTA1B          ,865.375,839,99.163,0,688.955,90.377,0.042,0.396,1.35,0.045
356,492,HDR09C          ,857.25,828.25,99.804,0.196,650.213,97.271,0.036,0.332,0.97,0.002
382,501,HHTA1B          ,869.875,826,90.634,0.302,659.297,77.177,0.045,0.394,1.39,0.042
304,447,HDR09C          ,863,825,88.194,9.722,666.049,96.54,0.045,0.339,1,0.001
309,461,HDR09C          ,853.125,822.5,87.713,12.287,670.8,93.537,0.045,0.339,1,0.001
457,555,HHTA1B          ,861.625,811.375,99.679,0.321,635.702,92.026,0.044,0.39,1.35,0.045
387,505,HHTA1B          ,872.25,843.625,77.451,0,675.512,98.052,0.045,0.385,1.35,0.04
407,526,HHTA1B          ,870.875,841.25,91.908,0,681.349,97.135,0.045,0.385,1.35,0.04
394,524,HHTA1B          ,869.375,831.75,92.676,2.254,673.417,97.765,0.04,0.39,1.36,0.047
442,550,HHTA1B          ,874.75,841.625,88.889,0,644.52,99.041,0.044,0.385,1.32,0.041
454,571,HHTA1B          ,871.875,820.625,56.489,36.641,684.518,96.198,0.045,0.377,1.3,0.048
505,620,HHTA1B          ,872.25,822.625,96.744,2.326,691.684,93.954,0.044,0.393,1.4,0.05
390,529,HHTA1B          ,869.75,839.875,95.794,0,687.783,86.449,0.045,0.391,1.35,0.042
300,442,HDR09C          ,876.125,832.125,77.656,0,689.997,93.818,0.039,0.334,0.99,0.001
307,458,HDR09C          ,859.25,814.75,47.5,52.5,675.402,94.375,0.045,0.339,1,0.001
389,522,HHTA1B          ,858.375,831.125,98.14,1.86,686.081,58.14,0.038,0.386,1.34,0.043
371,499,HHTA1B          ,862.875,840.625,100,0,695.539,47.642,0.045,0.381,1.32,0.041
