Repository: mustafaalsalmi1999/SYLTSPtool

This Python tool predicts the yield strength (YS) and ultimate tensile strength (UTS) of steel based on its chemical composition. It utilizes a machine learning model trained on a dataset of steel samples with known properties.

# Features:

Predicts YS and UTS for unseen steel compositions.
Provides user-friendly interface for input and output.
Leverages a trained machine learning model for accurate predictions.

File: EXAMPLE.csv (part 2 of 4)
YEILD_STRENGTH,ULTIMATE_TENSILE_STRENGTH,GRADE,FXTEMP_MAX,FXTEMP_MIN,FXTEMP_PCTON,FXTEMP_PCTUNDER,CTEMP_MAX,CTEMP_PCTON,AL,CE,MN,V
455,579,HHTA1B          ,884.25,828.625,83.796,9.259,691.776,91.244,0.045,0.381,1.32,0.041
458,578,HHTA1B          ,879.5,823.875,68.982,23.611,690.037,95.814,0.044,0.393,1.4,0.05
410,534,HHTA1B          ,883.875,830.25,94.393,0.467,692.803,90.654,0.038,0.386,1.34,0.043
424,544,HHTA1B          ,881.5,824.25,92.093,2.791,693.318,93.954,0.045,0.382,1.33,0.044
381,516,HHTA1B          ,870.375,826.375,82.514,13.661,689.546,91.758,0.045,0.394,1.35,0.043
430,559,HHTA1B          ,865.75,832.75,97.664,1.869,691.265,46.262,0.045,0.397,1.3,0.043
412,534,HHTA1B          ,865.125,845.875,99.533,0,693.736,93.458,0.045,0.382,1.33,0.044
385,512,HHTA1B          ,865.25,835.5,99.535,0,696.16,44.186,0.045,0.382,1.33,0.044
394,524,HHTA1B          ,858.625,836.125,100,0,690.316,74.884,0.038,0.386,1.34,0.043
379,534,HHTA1B          ,872.5,851.625,82.133,0,670.285,96.857,0.045,0.385,1.35,0.04
438,570,HHTA1B          ,871.5,847.25,75.926,0,684.168,78.229,0.04,0.384,1.32,0.04
425,551,HHTA1B          ,877.875,837.125,80.147,0,680.764,78.467,0.04,0.384,1.32,0.04
476,594,HHTA1B          ,873.625,834.25,88.93,0.738,665.236,77.289,0.044,0.393,1.4,0.05
469,564,HHTA1B          ,875,842.5,78.435,0,650.114,96.044,0.044,0.39,1.35,0.045
460,563,HHTA1B          ,866.75,810.875,98.089,0.318,647.69,97.306,0.037,0.39,1.33,0.045
426,524,HHTA1B          ,861.75,824,99.523,0.477,643.18,93.354,0.037,0.39,1.33,0.045
460,551,HHTA1B          ,859.5,829.25,99.841,0.159,647.208,98.107,0.044,0.39,1.35,0.045
408,526,HHTA1B          ,869.25,831.125,96.709,0.506,635.864,98.232,0.043,0.404,1.35,0.046
435,547,HHTA1B          ,864.875,845,100,0,685.743,57.836,0.04,0.378,1.31,0.043
423,546,HHTA1B          ,871.25,839.75,95.167,0,682.201,78.148,0.045,0.397,1.3,0.043
364,503,HHTA1B          ,864.125,833.375,49.194,50.806,690.425,88.353,0.037,0.39,1.33,0.045
360,498,HDR09C          ,857.125,818.125,98.491,1.509,672.422,95.113,0.045,0.357,1.1,0.001
369,499,HDR09C          ,864.25,830.25,93.254,0,683.646,82.213,0.04,0.33,0.97,0.001
349,487,HDR09C          ,858.625,836.125,100,0,678.404,95.818,0.038,0.326,0.95,0.001
359,491,HDR09C          ,853,823.625,71.25,28.75,669.564,83.403,0.041,0.342,1,0.001
356,493,HDR09C          ,857.5,832.375,100,0,678.565,96.199,0.039,0.334,0.99,0.001
429,531,HHTA1B          ,863.125,838.625,100,0,648.124,85.615,0.037,0.41,1.36,0.044
446,552,HHTA1B          ,870.125,843.125,96.729,0,645.899,88.657,0.04,0.404,1.37,0.045
418,542,HHTA1B          ,870.625,833.625,96.371,1.613,690.511,84.274,0.044,0.385,1.32,0.041
467,567,HHTA1B          ,875.875,855.25,98.897,0,680.699,69.963,0.045,0.385,1.35,0.045
471,585,HHTA1B          ,879.75,850.625,81.961,0,682.588,63.672,0.045,0.378,1.31,0.045
495,615,HHTA1B          ,874.75,838.125,98.812,1.188,624.396,99.765,0.045,0.403,1.32,0.046
492,586,HHTA1B          ,887.5,848.375,94.41,0,627.18,91.546,0.044,0.385,1.3,0.044
387,511,HHTA1B          ,867.5,840,94.647,0,635.607,99.277,0.041,0.401,1.4,0.042
423,529,HHTA1B          ,879.875,830.5,72.639,4.116,637.047,86.779,0.039,0.392,1.37,0.047
390,511,HHTA1B          ,875.125,844.375,84.262,0,636.801,99.76,0.041,0.401,1.4,0.042
428,536,HHTA1B          ,873.75,843.5,86.75,0,632.279,99.254,0.043,0.392,1.34,0.044
436,528,HHTA1B          ,866.75,837.75,98.786,0,645.75,95.663,0.044,0.385,1.32,0.041
415,525,HHTA1B          ,883.875,830.875,74.731,6.452,650.033,85.067,0.033,0.395,1.36,0.047
430,537,HHTA1B          ,881.625,838.75,75.485,0,637.944,99.759,0.042,0.408,1.35,0.043
431,529,HHTA1B          ,872,834.5,87.339,0.517,636.356,98.715,0.043,0.392,1.34,0.044
481,579,HHTA1B          ,873.375,830.375,98.214,0.357,643.132,96.531,0.043,0.393,1.36,0.044
339,483,HDR09C          ,861,832.25,99.635,0,680.736,40.659,0.045,0.338,1,0.001
339,483,HDR09C          ,861,832.25,99.635,0,680.736,40.659,0.045,0.338,1,0.001
398,526,HHTA1B          ,872.75,839.875,96.744,0,696.129,73.954,0.041,0.387,1.3,0.045
445,568,HHTA1B          ,881.875,844.625,95.572,0.369,664.93,86.081,0.045,0.402,1.33,0.042
418,533,HHTA1B          ,877.5,836.875,72.794,25.368,665.006,80.586,0.045,0.393,1.31,0.047
448,559,HHTA1B          ,874.125,838.5,96.744,3.256,619.143,98.391,0.042,0.394,1.35,0.044
442,555,HHTA1B          ,880.75,832,29.63,67.593,696.589,61.111,0.041,0.388,1.33,0.046
423,529,HHTA1B          ,885.375,856.25,93.597,0,629.521,97.561,0.04,0.401,1.4,0.044
403,528,HHTA1B          ,863,850.375,100,0,683.171,92.222,0.042,0.393,1.4,0.042
486,597,HHTA1B          ,872,837.5,73.611,26.389,690.475,67.13,0.045,0.397,1.36,0.046
411,521,HHTA1B          ,894.875,858.5,96.074,0,622.453,99.876,0.041,0.396,1.38,0.045
408,523,HHTA1B          ,886,832.75,94.951,0.246,639.579,93.921,0.041,0.396,1.38,0.045
326,458,HDR09C          ,865.625,830.5,93.72,0,683.788,96.618,0.041,0.342,1.08,0.001
336,468,HDR09C          ,864.25,827.25,85.096,8.173,688.633,92.823,0.041,0.342,1.08,0.001
440,562,HHTA1B          ,894,847.75,92.453,0,693.601,94.34,0.045,0.4,1.36,0.043
330,464,HDR09C          ,875.5,823.625,86.385,9.39,688.739,95.305,0.041,0.342,1.08,0.001
430,542,HHTA1B          ,890.5,822.75,45.161,52.074,691.719,87.558,0.045,0.385,1.35,0.045
427,547,HHTA1B          ,892,848.125,89.623,0,689.798,47.642,0.043,0.394,1.35,0.042
388,522,HHTA1B          ,876.25,839.625,90.672,8.955,673.964,72.863,0.045,0.399,1.37,0.042
406,532,HHTA1B          ,873.625,838.375,60.93,39.07,681.616,79.167,0.04,0.392,1.34,0.045
431,561,HHTA1B          ,886.625,856.5,92.523,0,684.417,89.202,0.045,0.402,1.33,0.042
462,575,HHTA1B          ,886.625,847,93.382,0,679.959,90.843,0.045,0.397,1.36,0.046
324,467,HDR09C          ,861.75,822.5,90.654,7.944,674.065,89.72,0.038,0.348,1.03,0.001
420,534,HHTA1B          ,885.25,853.625,73.804,0,624.303,100,0.041,0.386,1.31,0.046
420,534,HHTA1B          ,885.25,853.625,73.804,0,624.303,100,0.041,0.386,1.31,0.046
428,539,HHTA1B          ,890.75,851.5,92.352,0,624.714,94.118,0.041,0.386,1.31,0.046
436,547,HHTA1B          ,877.625,858.625,96.637,0,638.786,96,0.043,0.4,1.37,0.046
436,538,HHTA1B          ,882.5,843.5,94.78,1.794,627.828,96.085,0.04,0.39,1.35,0.044
327,465,HDR09C          ,855.25,828.875,99.624,0.376,671.514,98.127,0.038,0.348,1.03,0.001
482,582,HHTA1B          ,884.5,845.125,92.593,0,675.726,79.705,0.045,0.377,1.3,0.043
401,518,HHTA1B          ,890,841.25,69.63,0.247,628.205,92.346,0.041,0.396,1.38,0.045
440,543,HHTA1B          ,879.5,844.125,96.389,1.944,639.545,96.685,0.045,0.394,1.34,0.046
410,533,HHTA1B          ,890.125,845.125,88.372,0,691.27,73.148,0.041,0.388,1.33,0.046
338,466,HDR09C          ,881.125,846,92.484,0,674.667,82.68,0.045,0.335,0.97,0.001
384,508,HHTA1B          ,872.125,853.125,100,0,665.218,84.758,0.045,0.399,1.37,0.042
430,548,HHTA1B          ,889.25,850.5,86.986,0,631.884,96.833,0.041,0.386,1.31,0.046
408,537,HHTA1B          ,885.125,850.5,79.358,0,688.172,96.804,0.043,0.39,1.34,0.046
455,570,HHTA1B          ,887,840.625,73.874,21.622,685.789,77.928,0.045,0.394,1.34,0.046
455,570,HHTA1B          ,887,840.625,73.874,21.622,685.789,77.928,0.045,0.394,1.34,0.046
424,549,HHTA1B          ,882.875,838.5,97.455,0.242,632.381,95.768,0.043,0.4,1.37,0.046
392,517,HHTA1B          ,883.375,852.375,76.116,0,655.268,92.667,0.045,0.393,1.31,0.042
360,471,HHTA1B          ,876.875,846.25,98.413,0,629.767,90.351,0.044,0.41,1.35,0.047
391,513,HHTA1B          ,876.875,846.25,98.413,0,629.767,90.351,0.044,0.41,1.35,0.047
455,571,HHTA1B          ,883.875,848.125,91.746,2.222,675.167,90.536,0.042,0.404,1.36,0.043
378,451,HHTA1B          ,892.125,862.375,73.412,0,632.228,98.598,0.043,0.396,1.38,0.04
378,521,HHTA1B          ,892.125,862.375,73.412,0,632.228,98.598,0.043,0.396,1.38,0.04
447,553,HHTA1B          ,873.375,842.375,94.972,5.028,640.378,95,0.043,0.394,1.35,0.042
403,534,HHTA1B          ,867.5,849.875,100,0,681.711,85.845,0.045,0.402,1.4,0.044
335,490,HDR09C          ,875.25,850,86.617,0,678.988,85.185,0.045,0.352,1.04,0.001
238,473,HDR09C          ,869.375,846.625,100,0,678.611,95.331,0.042,0.342,1,0.001
328,473,HDR09C          ,869.375,846.625,100,0,678.611,95.331,0.042,0.342,1,0.001
433,551,HHTA1B          ,882.875,840.125,88.757,0.296,629.283,95.894,0.044,0.385,1.3,0.044
419,552,HDR09C          ,850.75,823.75,69.084,30.916,670.266,95.818,0.038,0.348,1.03,0.001
436,566,HHTA1B          ,878.25,853.875,90.114,0,688.172,89.015,0.043,0.394,1.33,0.045
481,589,HHTA1B          ,879.125,829.125,29.767,67.907,693.529,68.982,0.045,0.394,1.34,0.046
414,534,HHTA1B          ,882.375,845.5,97.235,0,687.634,90.323,0.043,0.4,1.35,0.044
425,541,HHTA1B          ,880.25,843.75,98.853,0.382,637.876,91.841,0.041,0.386,1.31,0.046
421,542,HHTA1B          ,871.875,842.5,96.578,3.422,689.219,89.695,0.043,0.394,1.33,0.045
400,528,HHTA1B          ,875.75,849.625,98.855,0,687.337,93.561,0.041,0.392,1.34,0.045
428,553,HHTA1B          ,872.125,833.75,55.189,44.811,689.259,86.792,0.045,0.4,1.36,0.043
441,558,HHTA1B          ,878.625,844,94.096,1.107,677.108,78.677,0.045,0.4,1.36,0.043
473,572,HHTA1B          ,874.625,831.125,92.963,2.593,677.372,74.908,0.045,0.381,1.32,0.041
446,558,HHTA1B          ,864.375,846.75,100,0,687.943,88.031,0.037,0.397,1.38,0.045
396,532,HHTA1B          ,867.125,839.125,98.456,0,682.521,95.385,0.039,0.402,1.36,0.046
388,510,HHTA1B          ,877.5,851.875,99.618,0,684.8,92.337,0.042,0.394,1.35,0.044
409,539,HHTA1B          ,881.125,850.125,92.015,0,686.889,92.424,0.042,0.394,1.35,0.044
427,554,HHTA1B          ,874.875,841,97.338,2.662,684.262,89.354,0.043,0.394,1.33,0.045
384,524,HHTA1B          ,881.125,839.625,84.47,9.091,680.721,73.962,0.039,0.402,1.36,0.046
414,538,HHTA1B          ,874.125,838.5,96.744,3.256,619.143,98.391,0.042,0.394,1.35,0.044
414,538,HHTA1B          ,882.125,835.875,97.328,0.382,684.901,92.015,0.041,0.392,1.34,0.045
402,532,HHTA1B          ,890.875,851,93.061,0,630.799,95.142,0.039,0.393,1.34,0.046
396,527,HHTA1B          ,892,852.25,84.507,0,628.869,96.037,0.043,0.393,1.33,0.045
434,543,HHTA1B          ,870.125,830.875,97.333,0.133,635.984,96.107,0.036,0.402,1.37,0.048
392,510,HHTA1B          ,864.625,839.375,100,0,636.719,95.652,0.032,0.391,1.35,0.048
432,537,HHTA1B          ,874.25,846.625,84.637,0,648.67,85.475,0.044,0.408,1.38,0.046
399,512,HHTA1B          ,870.875,828.5,96.901,0.282,638.513,94.398,0.032,0.391,1.35,0.048
395,500,HHTA1B          ,858.625,831.75,99.765,0.235,631.681,99.767,0.037,0.41,1.36,0.044
448,543,HHTA1B          ,865.5,830.75,99.444,0.278,643.701,94.46,0.044,0.408,1.38,0.046
376,495,HHTA1B          ,874.25,833.125,94.58,0.271,640.825,83.333,0.037,0.395,1.36,0.043
351,482,HDR09C          ,863.625,836.375,96.44,0,679.642,97.428,0.043,0.343,1.1,0.001
442,541,HHTA1B          ,878.75,855.125,98.845,0,662.826,86.009,0.045,0.394,1.37,0.046
467,578,HHTA1B          ,878.5,856.75,97.653,0,687.359,83.099,0.041,0.388,1.33,0.046
387,512,HHTA1B          ,887.375,846.25,94.34,0,683.982,84.434,0.039,0.392,1.34,0.042
333,466,HDR09C          ,856.75,834.375,100,0,678.164,87.46,0.043,0.341,1.01,0.001
422,541,HHTA1B          ,876.25,826.5,18.056,81.482,681.799,74.074,0.045,0.394,1.34,0.046
312,467,HDR09C          ,875.875,840,96.226,2.642,676.048,89.811,0.038,0.348,1.03,0.001
426,542,HHTA1B          ,871.5,845.5,100,0,694.916,73.913,0.043,0.394,1.35,0.042
428,562,HHTA1B          ,884.625,852.375,89.286,0,676.322,94.395,0.044,0.393,1.33,0.045
384,520,HHTA1B          ,888.125,847.375,81.2,0,680.679,93.6,0.033,0.393,1.32,0.044
383,514,HHTA1B          ,886.625,846.375,79.31,0,685.113,94.059,0.039,0.405,1.39,0.046
470,579,HHTA1B          ,886.875,836.125,75.229,0.612,673.01,96.951,0.037,0.397,1.38,0.045
444,558,HHTA1B          ,887.375,850.25,81.321,0,632.847,95.249,0.043,0.394,1.33,0.045
344,482,HDR09C          ,868.875,830.625,94.681,0,623.873,99.736,0.045,0.325,0.99,0.001
420,544,HHTA1B          ,872.375,847,97.571,2.429,661.191,58.705,0.045,0.401,1.39,0.043
417,536,HHTA1B          ,881,834.75,50.833,45.278,641.112,91.413,0.045,0.394,1.37,0.046
336,472,HDR09C          ,867.625,836.75,81.172,0,688.869,87.815,0.043,0.33,0.98,0.001
413,532,HHTA1B          ,873.125,843,79.801,0,632.11,65.842,0.035,0.393,1.32,0.043
347,478,HDR09C          ,865.5,818.75,92.857,1.948,676.03,89.032,0.043,0.343,1.1,0.001
403,519,HHTA1B          ,880.375,846.875,80.565,0,663.511,96.842,0.043,0.4,1.37,0.046
373,491,HDR09C          ,871.25,829.625,90.499,0.161,628.264,99.84,0.044,0.343,1.03,0.001
406,532,HHTA1B          ,868.5,843.125,98.885,1.115,675.743,82.222,0.04,0.392,1.34,0.045
336,471,HDR09C          ,861.75,829.5,96.852,0.242,635.594,91.587,0.043,0.341,1.01,0.001
369,489,HDR09C          ,856.75,828.25,99.807,0.193,621.851,99.807,0.032,0.349,1.04,0.001
337,474,HDR09C          ,858.625,832.25,100,0,629.582,99.758,0.044,0.343,1.03,0.001
467,562,HHTA1B          ,883.625,848.375,90.661,0,640.519,83.07,0.037,0.397,1.38,0.045
338,469,HDR09C          ,863.25,830.125,96.852,0,635.592,99.036,0.043,0.341,1.01,0.001
412,530,HHTA1B          ,866.875,838.625,80,20,677.38,84.815,0.04,0.392,1.34,0.045
397,523,HHTA1B          ,880.125,826.125,50.379,46.212,682.875,90.189,0.041,0.392,1.34,0.045
449,574,HHTA1B          ,890.875,848.125,94.884,0,682.717,96.729,0.045,0.4,1.36,0.043
446,549,HHTA1B          ,872,833.625,65.683,34.317,684.117,92.674,0.045,0.385,1.35,0.045
402,550,HHTA1B          ,883.875,844,95.677,0.376,646.482,94.184,0.042,0.404,1.36,0.043
393,529,HHTA1B          ,881.5,840.25,63.204,36.62,642.334,96.859,0.042,0.409,1.37,0.045
389,526,HHTA1B          ,887,844.75,94.963,2.425,636.612,89.444,0.045,0.4,1.39,0.045
447,563,HHTA1B          ,876.875,848.875,99.14,0,623.694,92.898,0.045,0.388,1.33,0.043
405,541,HHTA1B          ,880.625,837.875,91.057,1.626,684.892,69.636,0.039,0.393,1.34,0.046
338,473,HDR09C          ,865.75,833.5,89.101,0,671.018,96.477,0.034,0.336,1.03,0.001
420,529,HHTA1B          ,876.875,838.375,86.406,13.035,645.924,97.032,0.033,0.405,1.35,0.042
334,472,HDR09C          ,855,824.75,99.611,0.389,683.091,91.892,0.043,0.341,1.01,0.001
356,484,HDR09C          ,875.875,827.5,92.638,3.272,644.628,91.853,0.032,0.349,1.04,0.001
437,549,HHTA1B          ,882,843,78.182,0.227,622.2,99.323,0.039,0.402,1.36,0.046
343,476,HDR09C          ,863.25,830.5,95.349,0,640.286,89.017,0.043,0.341,1.01,0.001
442,544,HHTA1B          ,876.625,851.5,98.63,0,643.02,84.842,0.037,0.397,1.38,0.045
335,474,HDR09C          ,859.5,827.75,99.669,0.331,674.111,96.053,0.042,0.342,1,0.001
326,456,HDR09C          ,857.625,822.875,86.385,13.615,674.33,87.383,0.025,0.333,1.03,0.001
492,561,HHTA1B          ,872.75,816.625,73.892,24.842,672.609,93.25,0.038,0.382,1.31,0.044
453,575,HHTA1B          ,885.375,843.25,67.005,30.965,685.808,63.265,0.045,0.401,1.39,0.043
412,530,HHTA1B          ,875.875,851.5,99.575,0,662.021,82.7,0.039,0.392,1.34,0.042
377,509,HHTA1B          ,866.625,839.625,79.851,20.149,678.521,69.145,0.045,0.399,1.37,0.042
322,460,HDR09C          ,863.625,826.375,91.923,4.231,668.476,95.785,0.038,0.348,1.03,0.001
343,481,HDR09C          ,856.5,832.25,100,0,667.387,90.234,0.032,0.349,1.04,0.001
438,558,HHTA1B          ,887,844,93.017,1.397,640.263,92.798,0.045,0.394,1.37,0.046
445,562,HHTA1B          ,880.625,845.5,96.774,0,691.546,83.945,0.045,0.4,1.36,0.043
436,560,HHTA1B          ,878.875,848.625,88.213,0,689.115,95.076,0.042,0.394,1.35,0.044
436,554,HHTA1B          ,878.75,848.875,99.367,0.633,673.107,97.476,0.042,0.409,1.37,0.045
364,500,HHTA1B          ,892.75,849.875,72.067,0.279,637.011,95.304,0.045,0.402,1.4,0.044
408,529,HHTA1B          ,881.125,831.625,48.638,50.973,683.647,70.543,0.029,0.407,1.34,0.05
408,533,HHTA1B          ,889.25,847.875,96.84,0.929,641.178,96.846,0.033,0.405,1.35,0.042
332,488,HDR09C          ,875.25,844.125,87.823,0,682.376,92.647,0.045,0.352,1.04,0.001
401,533,HHTA1B          ,872.125,836.25,88.128,11.872,680.678,87.671,0.045,0.402,1.4,0.044
416,543,HHTA1B          ,878,845.125,86.466,13.534,679.183,83.955,0.029,0.407,1.34,0.05
463,549,HHTA1B          ,879.5,842.875,96.512,2.093,646.676,90.046,0.045,0.377,1.3,0.043
408,525,HHTA1B          ,882.75,850.75,96.234,0,636.183,97.191,0.042,0.387,1.31,0.043
407,532,HHTA1B          ,886.625,830.25,32.212,65.865,687.232,52.885,0.042,0.391,1.37,0.044
392,517,HHTA1B          ,885.5,841,84.375,6.25,673.095,84.444,0.042,0.389,1.34,0.043
326,459,HDR09C          ,863.375,830.5,90.65,0,663.304,85.425,0.041,0.342,1,0.001
398,534,HHTA1B          ,873.375,821.375,62.656,37.344,682.57,87.603,0.033,0.402,1.36,0.041
356,482,HDR09C          ,876.375,842,85.251,0,637.645,98.055,0.032,0.349,1.04,0.001
373,489,HDR09C          ,866.125,837.75,95.268,0,651.752,85.481,0.043,0.343,1.1,0.001
439,558,HHTA1B          ,874.25,851.375,100,0,692.091,63.256,0.045,0.385,1.35,0.045
451,574,HHTA1B          ,881.5,845.75,94.697,0,685.453,91.321,0.037,0.397,1.38,0.045
401,529,HHTA1B          ,882.75,842.5,78.014,21.277,673.192,92.606,0.042,0.388,1.35,0.044
424,549,HHTA1B          ,894.625,851,95.816,0,689.539,90.417,0.042,0.404,1.36,0.043
346,480,HDR09C          ,853,823.75,93.729,6.271,671.97,97.049,0.042,0.342,1,0.001
341,480,HDR09C          ,867.875,830.875,95.268,0,672.964,96.855,0.045,0.332,0.98,0.001
415,556,HHTA1B          ,879.5,844.375,97.552,0.188,630.338,92.453,0.038,0.391,1.33,0.043
409,535,HHTA1B          ,893.625,843.875,95.841,0.189,634.054,98.311,0.042,0.387,1.31,0.043
401,522,HHTA1B          ,864.75,844.375,99.153,0.847,671.747,85.106,0.043,0.4,1.35,0.044
405,524,HHTA1B          ,867.25,811.625,35.793,64.207,672.493,90.843,0.045,0.393,1.31,0.047
396,523,HHTA1B          ,877.75,837.125,66.667,32.051,670.31,83.051,0.043,0.4,1.35,0.044
462,571,HHTA1B          ,879.125,843.125,94.796,2.23,685.437,62.963,0.045,0.377,1.3,0.043
320,471,HDR09C          ,864.5,814.625,75.728,5.583,633.625,96.377,0.043,0.343,1.1,0.001
397,529,HDR09C          ,855.25,829,97.736,2.264,667.501,98.12,0.038,0.348,1.03,0.001
419,552,HDR09C          ,850.75,823.75,69.084,30.916,670.266,95.818,0.038,0.348,1.03,0.001
337,474,HDR09C          ,881.125,846,92.484,0,674.667,82.68,0.045,0.335,0.97,0.001
393,519,HHTA1B          ,895,847,91.887,0,618.112,83.831,0.042,0.414,1.38,0.044
435,552,HHTA1B          ,874.125,843.125,98.138,1.862,631.716,99.442,0.042,0.414,1.38,0.044
338,470,HDR09C          ,858,828,99.346,0.654,670.227,98.366,0.045,0.332,0.98,0.001
351,487,HDR09C          ,863,834.125,99.369,0,678.01,95.598,0.045,0.332,0.98,0.001
459,572,HHTA1B          ,869.25,853.25,100,0,691.401,71.635,0.045,0.397,1.36,0.046
453,563,HHTA1B          ,883,843.75,92.925,2.103,627.169,98.485,0.043,0.394,1.33,0.045
424,541,HHTA1B          ,877.875,842.875,97.426,1.188,620.995,92.731,0.039,0.402,1.36,0.046
336,465,HDR09C          ,885.625,852.25,92.91,0,680.123,70.632,0.041,0.342,1.08,0.001
442,565,HHTA1B          ,876.75,844,97.458,0.847,652.991,80.591,0.045,0.408,1.34,0.049
384,513,HHTA1B          ,894.125,845.25,81.295,10.072,657.875,79.57,0.04,0.392,1.34,0.045
447,555,HHTA1B          ,884,844.875,88.406,7.246,674.689,76.895,0.045,0.397,1.36,0.046
440,568,HHTA1B          ,873.625,850.75,100,0,640.505,96.51,0.042,0.409,1.37,0.045
439,562,HHTA1B          ,876.75,843.125,96.127,0.176,635.148,99.123,0.042,0.409,1.37,0.045
343,472,HDR09C          ,860.875,833,99.18,0,668.909,98.37,0.034,0.336,1.03,0.001
356,494,HDR09C          ,867.25,827.875,93.962,0.377,678.198,98.496,0.045,0.33,1.01,0.001
354,480,HDR09C          ,859.875,831.75,100,0,641.866,84.588,0.045,0.329,1,0.001
350,476,HDR09C          ,886.75,851.625,84.2,0,645.632,79.92,0.045,0.34,1.01,0.001
365,506,HHTA1B          ,878,848.75,97.872,0,682.416,83.404,0.033,0.393,1.32,0.044
387,523,HHTA1B          ,881.25,842.125,86.312,1.901,681.121,91.667,0.042,0.394,1.35,0.044
417,541,HHTA1B          ,874.5,852.25,100,0,685.302,95.057,0.043,0.394,1.33,0.045
359,507,HHTA1B          ,885.125,837.75,85.281,0,684.062,95.671,0.033,0.393,1.32,0.044
433,544,HHTA1B          ,883.625,846.625,93.143,0,632.969,98.488,0.041,0.386,1.31,0.046
354,487,HDR09C          ,863.625,840.75,91.325,0,629.31,99.76,0.043,0.341,1.01,0.001
370,495,HDR09C          ,862.5,821.625,99.032,0.323,626.623,99.839,0.032,0.349,1.04,0.001
395,520,HHTA1B          ,876.75,845.5,97.033,0,678.731,92.625,0.044,0.393,1.33,0.045
460,578,HHTA1B          ,873,847.75,100,0,688.246,83.645,0.041,0.388,1.33,0.046
434,547,HHTA1B          ,879.875,844.875,97.378,0.375,679.395,87.313,0.045,0.394,1.37,0.046
355,492,HDR09C          ,858,827.125,98.64,1.361,667.133,73.649,0.045,0.335,0.97,0.001
442,546,HHTA1B          ,881.25,832.75,39.443,59.397,647.148,79.677,0.041,0.388,1.33,0.046
355,481,HDR09C          ,858.75,822.5,99.676,0.324,672.133,95.177,0.037,0.343,1.05,0.001
371,515,HDR09C          ,885,856.375,78.633,0,689.412,65.957,0.045,0.329,1,0.001
401,515,HHTA1B          ,884,849,94.35,0,635.673,95.497,0.04,0.401,1.4,0.044
419,541,HHTA1B          ,877.5,830.5,89.713,0.239,629.435,98.086,0.044,0.41,1.35,0.047
448,558,HHTA1B          ,875.875,845,98.396,0,623.453,94.695,0.045,0.4,1.39,0.045
338,490,HDR09C          ,873.75,849.5,96.667,0,681.939,95.956,0.045,0.352,1.04,0.001
339,473,HDR09C          ,864.875,835.625,95.584,0,677.598,87.147,0.045,0.332,0.98,0.001
379,513,HHTA1B          ,884.125,849.125,80.415,0,671.72,97.935,0.044,0.393,1.33,0.045
437,559,HHTA1B          ,873,849.375,100,0,678.395,84.426,0.039,0.392,1.34,0.042
447,563,HHTA1B          ,874.75,841.125,96.961,3.039,643.553,89.807,0.045,0.402,1.33,0.042
361,496,HHTA1B          ,876.875,838.375,83.146,15.73,696.665,32.023,0.038,0.388,1.37,0.043
406,536,HHTA1B          ,873.25,842.5,95.775,4.225,688.572,70.423,0.043,0.4,1.35,0.044
482,590,HHTA1B          ,894.75,844.125,92.963,1.111,679.001,60.148,0.045,0.377,1.3,0.043
435,553,HHTA1B          ,882.75,834.25,51.301,44.61,656.289,73.432,0.045,0.394,1.37,0.046
447,550,HHTA1B          ,873.375,837.875,65.234,34.766,672.813,92.218,0.045,0.378,1.31,0.045
401,528,HHTA1B          ,874.75,842.125,95.556,4.444,666.026,91.513,0.045,0.393,1.31,0.047
477,586,HHTA1B          ,891.75,842.125,82.877,3.425,637.286,98.42,0.041,0.392,1.34,0.045
413,539,HHTA1B          ,888,845.625,93.04,0,665.763,91.941,0.045,0.402,1.33,0.042
415,542,HHTA1B          ,872.125,836.375,67.279,32.721,668.667,87.912,0.043,0.4,1.35,0.044
388,522,HHTA1B          ,867.625,846,100,0,675.658,84.074,0.045,0.399,1.37,0.042
394,525,HHTA1B          ,885.75,845.25,96.154,0,649.886,93.269,0.033,0.393,1.32,0.044
380,515,HHTA1B          ,875.25,841.625,91.163,8.372,680.385,84.722,0.045,0.399,1.37,0.042
404,532,HHTA1B          ,868.75,831.125,63.741,36.26,684.605,94.253,0.042,0.394,1.35,0.044
424,540,HHTA1B          ,886.75,842.875,91.822,1.487,679.023,77.122,0.045,0.394,1.34,0.046
435,560,HHTA1B          ,882.125,838.75,89.302,6.977,694.618,80.093,0.045,0.394,1.34,0.046
429,546,HHTA1B          ,866.875,846.5,100,0,632.117,87.413,0.042,0.414,1.38,0.044
420,534,HHTA1B          ,873.5,848.625,100,0,637.114,92.706,0.042,0.414,1.38,0.044
394,508,HHTA1B          ,894.875,852.625,95.51,0,642.63,98.11,0.042,0.414,1.38,0.044
454,580,HHTA1B          ,886.25,851.125,87.833,0,683.75,82.576,0.041,0.392,1.34,0.045
443,560,HHTA1B          ,872.875,849.75,100,0,687.54,91.244,0.045,0.393,1.31,0.047
440,556,HHTA1B          ,888,853.375,88.235,0,697.386,79.31,0.045,0.378,1.31,0.045
415,542,HHTA1B          ,879.375,844.125,96.313,0.922,685.823,89.401,0.045,0.393,1.31,0.047
329,451,HDR09C          ,885.625,845.125,95.506,0,674.601,82.023,0.041,0.342,1.08,0.001
423,541,HHTA1B          ,887.875,851.875,66.895,0,643.411,97.059,0.041,0.386,1.31,0.046
346,480,HDR09C          ,857.75,822.875,85.514,14.486,681.308,89.72,0.025,0.333,1.03,0.001
429,556,HHTA1B          ,866.75,836.25,77.934,22.066,687.829,81.308,0.045,0.383,1.33,0.04
329,466,HDR09C          ,861.5,823.375,99.012,0.494,626.987,100,0.045,0.336,1.03,0.001
425,552,HHTA1B          ,879.25,840.75,90.783,6.452,686.365,88.479,0.045,0.402,1.33,0.042
337,462,HDR09C          ,859.375,827.125,92.748,7.252,665.158,86.364,0.025,0.333,1.03,0.001
337,474,HDR09C          ,862.5,841,100,0,675.987,96.578,0.025,0.333,1.03,0.001
428,553,HHTA1B          ,886.75,851.375,95.131,0,668.665,87.732,0.029,0.407,1.34,0.05
335,477,HDR09C          ,859.75,824.75,88.764,11.236,669.49,95.167,0.042,0.327,0.97,0.001
434,551,HHTA1B          ,870.125,846.875,100,0,690.943,74.757,0.029,0.407,1.34,0.05
352,485,HDR09C          ,861.5,830.625,98.499,0,684.527,94.627,0.029,0.33,0.99,0.001
334,480,HDR09C          ,869.375,834,93.03,0,676.819,98.494,0.045,0.343,1.01,0.001
352,485,HDR09C          ,861.5,830.625,98.499,0,684.527,94.627,0.029,0.33,0.99,0.001
334,480,HDR09C          ,869.375,834,93.03,0,676.819,98.494,0.045,0.343,1.01,0.001
382,506,HHTA1B          ,879.375,845,96.52,0,632.406,99.076,0.043,0.388,1.3,0.042
366,499,HHTA1B          ,888.875,843.125,94.186,0.698,641.237,93.488,0.043,0.388,1.3,0.042
404,529,HHTA1B          ,894.875,839.375,81.643,11.594,691.43,95.631,0.042,0.391,1.37,0.044
406,526,HHTA1B          ,866.125,847.625,100,0,692.869,87.851,0.045,0.383,1.33,0.04
395,531,HHTA1B          ,874.875,841.75,93.333,6.667,660.151,81.55,0.045,0.402,1.4,0.044
422,534,HHTA1B          ,871.125,840.75,90.95,9.05,685.766,63.801,0.036,0.388,1.37,0.042
422,539,HHTA1B          ,887.25,864.875,98.636,0,631.461,99.324,0.045,0.395,1.37,0.049
423,530,HHTA1B          ,876.625,836.75,95.823,3.133,624.586,99.869,0.043,0.4,1.37,0.046
434,549,HHTA1B          ,885.375,855.375,97.004,0,644.831,95.717,0.042,0.404,1.36,0.043
458,555,HHTA1B          ,871.25,830.75,97.902,2.098,625.75,93.217,0.044,0.41,1.35,0.047
426,540,HHTA1B          ,884.75,850.125,99.322,0.678,640.611,97.643,0.045,0.395,1.37,0.049
442,547,HHTA1B          ,873.375,848.625,100,0,642.71,95.485,0.045,0.403,1.38,0.04
414,528,HHTA1B          ,895.375,843.75,91.647,0.696,632.973,94.701,0.045,0.403,1.36,0.042
348,477,HDR09C          ,853.25,825.5,66.791,33.209,679.943,91.45,0.025,0.333,1.03,0.001
431,543,HHTA1B          ,877.5,838.625,90.353,8.706,625.889,94.145,0.035,0.393,1.38,0.045
349,495,HDR09C          ,863.5,827.5,95.599,2.2,650.547,96.107,0.045,0.332,0.98,0.001
367,473,HDR09C          ,861.125,833.75,99.401,0,673.014,98.214,0.045,0.343,1.01,0.001
432,555,HHTA1B          ,882,854.625,81.845,0,664.703,92.604,0.045,0.392,1.37,0.047
365,489,HHTA1B          ,874.75,847.75,100,0,627.185,93.678,0.04,0.38,1.32,0.041
430,532,HHTA1B          ,886.5,849.875,95.614,0,656.95,83.54,0.045,0.403,1.38,0.04
394,513,HHTA1B          ,891.875,830.75,95.688,0.616,638.334,82.209,0.045,0.4,1.39,0.045
434,530,HHTA1B          ,886.25,826.25,96.978,0.263,622.584,97.613,0.043,0.4,1.37,0.046
408,540,HHTA1B          ,868.125,838.75,91.204,8.796,679.647,93.519,0.045,0.394,1.34,0.046
438,541,HHTA1B          ,868.625,828.625,99.814,0.186,653.864,82.714,0.045,0.403,1.36,0.042
381,510,HHTA1B          ,877.375,836.125,75.926,21.759,681.287,91.667,0.045,0.397,1.37,0.043
328,465,HDR09C          ,864.75,835.625,96.625,0,665.869,97.479,0.045,0.328,1.01,0.001
318,463,HDR09C          ,861.875,830,98.227,0,654.514,93.993,0.041,0.34,1.02,0.001
329,459,HDR09C          ,861.625,832.875,98.513,0,669.952,91.852,0.04,0.325,0.98,0.001
396,523,HHTA1B          ,875.875,840.25,99.297,0.234,627.157,97.917,0.045,0.399,1.4,0.05
383,509,HHTA1B          ,873.375,856.375,100,0,661.884,91.209,0.036,0.404,1.4,0.04
342,479,HDR09C          ,857.75,829.5,99.634,0.366,678.648,53.285,0.045,0.331,0.99,0.002
449,544,HHTA1B          ,871.875,832.5,91.105,5.121,644.56,84.759,0.039,0.385,1.34,0.048
396,518,HHTA1B          ,889.125,847.25,93.396,0,637.813,96.262,0.034,0.385,1.33,0.047
418,534,HHTA1B          ,879.125,845.25,97.466,0,630.6,99.33,0.045,0.406,1.36,0.045
440,547,HHTA1B          ,877.125,849,98.814,0,640.646,97.143,0.045,0.395,1.37,0.049
390,518,HHTA1B          ,894,854.375,93.858,0.246,629.146,94.132,0.045,0.388,1.34,0.045
396,532,HHTA1B          ,863.25,839.125,96.911,3.089,681.627,97.308,0.033,0.39,1.33,0.05
436,567,HHTA1B          ,877,840.5,91.852,7.037,667.767,72.694,0.045,0.392,1.36,0.044
443,577,HHTA1B          ,879.375,840.375,92.105,7.018,666.252,55.263,0.045,0.402,1.39,0.05
464,578,HHTA1B          ,879.75,848.5,77.778,0,634.252,92.965,0.045,0.402,1.38,0.045
426,550,HHTA1B          ,890.75,857.75,96.949,0,622.089,94.781,0.045,0.406,1.36,0.045
381,485,HDR09C          ,860.875,831.625,99.812,0,643.698,90.467,0.043,0.32,0.96,0.001
348,476,HDR09C          ,873.25,843.875,95.466,0,641.487,96.491,0.04,0.341,1.02,0.001
381,491,HDR09C          ,871.5,836.875,96.102,3.22,624.983,81.864,0.044,0.325,0.98,0.001
441,534,HHTA1B          ,871.5,819,25.131,74.869,637.561,85.417,0.035,0.393,1.38,0.045
405,510,HHTA1B          ,871.5,835.125,55.672,44.328,649.062,95.447,0.045,0.399,1.4,0.05
402,511,HHTA1B          ,882.5,828.125,50.35,45.105,649.385,95.486,0.035,0.393,1.38,0.045
375,508,HHTA1B          ,870.25,836,61.861,38.14,683.3,85.581,0.045,0.392,1.36,0.044
362,505,HHTA1B          ,871.875,838.5,89.815,10.185,683.787,84.722,0.045,0.392,1.36,0.044
456,565,HHTA1B          ,871.625,836.625,95.676,4.324,626.571,98.732,0.045,0.403,1.36,0.042
385,507,HHTA1B          ,880.375,851.75,95.88,0,639.763,96.455,0.043,0.388,1.3,0.042
407,520,HHTA1B          ,883.5,843,92.469,2.092,644.157,85.895,0.037,0.389,1.34,0.043
391,522,HHTA1B          ,902.25,848.375,78.148,7.037,664.952,90.406,0.036,0.404,1.4,0.04
417,528,HHTA1B          ,881.375,848.625,95.078,0,630.019,97.409,0.044,0.41,1.35,0.047
426,548,HHTA1B          ,868.375,851.75,100,0,677.944,89.925,0.045,0.394,1.34,0.046
456,550,HHTA1B          ,872,833.25,57.35,42.65,633.057,94.456,0.044,0.395,1.37,0.044
399,519,HHTA1B          ,878.375,838.375,39.464,60.536,672.267,87.405,0.029,0.407,1.34,0.05
348,473,HDR09C          ,866.375,839,94.855,0,634.252,98,0.045,0.343,1.01,0.001
401,509,HHTA1B          ,879.125,840.625,93.736,3.803,651.951,86.889,0.045,0.388,1.34,0.045
409,545,HHTA1B          ,898.75,835.75,28.704,67.593,686.583,88.479,0.045,0.383,1.33,0.04
386,514,HHTA1B          ,880,853,94.85,0,667.651,92.308,0.045,0.41,1.37,0.043
378,514,HHTA1B          ,871,846.5,100,0,681.261,92.251,0.045,0.392,1.36,0.044
378,509,HHTA1B          ,883.125,850.5,92.857,0,646.073,75.63,0.031,0.4,1.4,0.043
385,517,HHTA1B          ,874.5,846.125,100,0,662.531,94.118,0.036,0.404,1.4,0.04
371,505,HHTA1B          ,875.25,857.625,99.576,0,651.74,88.608,0.031,0.4,1.4,0.043
396,515,HHTA1B          ,874.375,847.375,100,0,654.016,82.353,0.031,0.4,1.4,0.043
374,494,HHTA1B          ,877.5,842.875,89.888,5.243,665.324,89.591,0.036,0.404,1.4,0.04
352,471,HDR09C          ,858.375,822.5,87.92,12.081,677.242,95.333,0.043,0.32,0.96,0.001
352,468,HDR09C          ,849.125,821.875,92.032,7.968,672.137,96.825,0.043,0.32,0.96,0.001
345,475,HDR09C          ,856.375,827.125,97.248,2.752,657.679,89.091,0.043,0.32,0.96,0.001
353,462,HDR09C          ,854.75,839.25,100,0,683.311,97,0.043,0.32,0.96,0.001
379,516,HHTA1B          ,878.125,828.5,35.359,62.983,681.141,75.556,0.045,0.402,1.39,0.05
368,517,HHTA1B          ,886.875,848.375,84.783,3.261,686.147,89.674,0.045,0.41,1.37,0.043
378,526,HHTA1B          ,886.875,848.375,84.783,3.261,686.147,89.674,0.045,0.41,1.37,0.043
420,539,HHTA1B          ,872.375,842.25,91.941,8.059,663.083,88.364,0.045,0.394,1.34,0.046
443,576,HHTA1B          ,876.125,846.625,99.142,0,662.812,77.35,0.045,0.41,1.37,0.043
406,532,HHTA1B          ,876.25,841.75,94.708,4.457,641.943,88.366,0.045,0.394,1.34,0.046
405,508,HHTA1B          ,876.75,840.25,73.259,24.513,636.329,91.437,0.045,0.394,1.34,0.046
443,566,HHTA1B          ,878.375,850.5,99.248,0.752,688.06,98.876,0.045,0.395,1.37,0.049
450,569,HHTA1B          ,879.125,861.875,100,0,687.81,95.437,0.041,0.39,1.34,0.046
425,554,HHTA1B          ,882.875,849.75,84.906,15.094,681.502,93.985,0.045,0.395,1.37,0.049
387,507,HHTA1B          ,879.25,845.875,96.226,0,653.681,84.849,0.04,0.401,1.4,0.044
439,560,HHTA1B          ,874.125,850.75,100,0,634.862,96.019,0.034,0.385,1.33,0.047
442,554,HHTA1B          ,890.25,849.625,95.948,0,622.328,98.903,0.039,0.406,1.34,0.045
336,482,HDR09C          ,869,844.125,100,0,662.587,91.429,0.045,0.352,1.04,0.001
435,567,HHTA1B          ,894.875,839.875,86.531,7.347,679.963,94.694,0.038,0.411,1.4,0.042
408,526,HHTA1B          ,873.75,846.875,100,0,633.778,97.699,0.042,0.409,1.37,0.045
415,532,HHTA1B          ,881.625,838.875,67.857,30.893,633.278,97.695,0.042,0.409,1.37,0.045
449,588,HHTA1B          ,883.875,843,94.248,3.982,672.95,86.344,0.045,0.402,1.39,0.05
461,591,HHTA1B          ,863.625,823.75,26.019,73.981,683.307,63.75,0.035,0.393,1.38,0.045
393,517,HHTA1B          ,894,840.25,71.429,23.963,687.331,91.244,0.045,0.383,1.33,0.04
337,477,HDR09C          ,871,835.125,93.175,0,673.413,94.985,0.029,0.33,0.99,0.001
382,509,HHTA1B          ,873.625,850,100,0,665.308,68.266,0.045,0.392,1.36,0.044
348,481,HDR09C          ,860.5,833,99.096,0,678.373,98.204,0.029,0.33,0.99,0.001
440,558,HHTA1B          ,868.5,829.25,51.908,48.092,692.664,92.015,0.041,0.39,1.34,0.046
367,510,HHTA1B          ,882.5,842.125,88.192,6.273,667.494,86.397,0.045,0.394,1.34,0.046
367,510,HHTA1B          ,882.5,842.125,88.192,6.273,667.494,86.397,0.045,0.394,1.34,0.046
418,556,HHTA1B          ,901.5,869.25,44.651,0,676.426,95.814,0.045,0.41,1.37,0.043
323,468,HDR09C          ,859.5,835.5,100,0,674.072,96.296,0.045,0.33,0.98,0.001
411,527,HHTA1B          ,869.625,835.375,63.1,36.9,668.896,85.348,0.045,0.394,1.34,0.046
424,536,HHTA1B          ,889.375,862.25,97.304,0,628.068,98.781,0.044,0.395,1.37,0.044
411,530,HHTA1B          ,891.875,862.625,93.154,0,632.112,86.408,0.039,0.406,1.34,0.045
378,505,HHTA1B          ,875.875,839,73.709,25.822,685.761,93.458,0.042,0.391,1.37,0.044
428,550,HHTA1B          ,884.875,851.875,95.814,4.186,696.616,55.814,0.043,0.394,1.35,0.042
431,550,HHTA1B          ,880.375,841,90.706,6.32,665.937,94.074,0.045,0.397,1.37,0.043
414,535,HHTA1B          ,879,851.25,93.458,0,627.281,96.305,0.045,0.399,1.4,0.05
410,534,HHTA1B          ,886.75,836,85.042,0.277,632.373,46.703,0.045,0.403,1.36,0.042
413,536,HHTA1B          ,879.5,840.5,94.444,0.833,637.442,69.638,0.045,0.403,1.36,0.042
431,550,HHTA1B          ,891.625,850.75,92.593,0,688.199,93.519,0.045,0.383,1.33,0.04
443,541,HHTA1B          ,890.125,845.125,87.266,7.116,643.092,97.373,0.042,0.414,1.38,0.044
428,528,HHTA1B          ,884.5,843.25,98.276,0.862,625.777,94.444,0.042,0.414,1.38,0.044
404,533,HHTA1B          ,871.625,837.75,60,40,678.927,86.992,0.042,0.391,1.37,0.044
395,525,HHTA1B          ,866.875,840.625,97.059,2.941,685.289,81.373,0.043,0.394,1.35,0.042
438,568,HHTA1B          ,878.25,853,97.026,0,666.187,92.62,0.045,0.397,1.37,0.043
451,582,HHTA1B          ,870.375,849.5,100,0,670.542,91.111,0.045,0.397,1.37,0.043
359,497,HDR09C          ,863.125,843.5,99.231,0,663.599,96.552,0.041,0.34,1.02,0.001
384,514,HHTA1B          ,880.25,846.625,99.17,0,639.145,92.149,0.037,0.389,1.34,0.043
322,466,HDR09C          ,856.875,836.25,100,0,671.03,94.891,0.045,0.331,0.99,0.002
326,463,HDR09C          ,858.25,834.875,100,0,674.256,91.241,0.045,0.331,0.99,0.002
421,538,HHTA1B          ,878.5,829.875,94.486,0.251,628.166,97.512,0.042,0.404,1.36,0.043
377,506,HHTA1B          ,880.125,848,95.763,0,645.595,83.122,0.031,0.4,1.4,0.043
341,478,HDR09C          ,864,828.875,92.508,0.326,676.533,91.909,0.045,0.332,0.98,0.001
437,549,HHTA1B          ,877.5,835.625,96.832,1.98,631.647,98.63,0.039,0.402,1.36,0.046
323,469,HDR09C          ,860.125,841.25,99.621,0,675.946,97.349,0.037,0.336,1,0.001
350,497,HDR09C          ,859.75,833.5,100,0,667.161,95.946,0.045,0.35,1.03,0.001
361,486,HDR09C          ,860.25,833.625,99.747,0,631.036,87.218,0.045,0.335,1.01,0.002
381,512,HHTA1B          ,869.25,838.75,88.839,11.161,677.298,88,0.033,0.405,1.35,0.042
389,425,HHTA1B          ,869.25,840.5,91.163,8.837,687.12,83.796,0.045,0.397,1.37,0.043
389,525,HHTA1B          ,869.25,840.5,91.163,8.837,687.12,83.796,0.045,0.397,1.37,0.043
378,514,HHTA1B          ,871,846.5,100,0,681.261,92.251,0.045,0.392,1.36,0.044
387,513,HHTA1B          ,867.75,837.75,87.765,12.235,631.676,98.601,0.044,0.41,1.35,0.047
377,512,HHTA1B          ,885.25,854.75,99.262,0.369,659.337,65.074,0.036,0.404,1.4,0.04
378,507,HHTA1B          ,905.5,838.125,88.571,3.81,689.263,94.787,0.04,0.392,1.34,0.045
416,550,HHTA1B          ,876.875,832.75,63.762,34.862,688.875,85.321,0.045,0.394,1.34,0.046
416,550,HHTA1B          ,872.25,847.25,100,0,691.84,91.284,0.045,0.394,1.34,0.046
399,523,HHTA1B          ,866.875,835.125,63.303,36.697,688.829,84.862,0.045,0.394,1.34,0.046
344,483,HDR09C          ,863,843,96.073,0,633.433,95.065,0.034,0.336,1.03,0.001
382,512,HHTA1B          ,874.875,840.375,99.669,0.331,637.79,94.408,0.045,0.402,1.39,0.05
393,533,HHTA1B          ,887.625,808.125,8.837,91.163,689.969,75.463,0.045,0.402,1.4,0.044
417,531,HHTA1B          ,881.875,860.875,100,0,641.255,94.912,0.045,0.399,1.4,0.05
405,519,HHTA1B          ,881,839.375,59.216,40.784,650.186,94.553,0.045,0.399,1.4,0.05
332,474,HDR09C          ,859.25,838,100,0,676.033,98.182,0.045,0.331,0.99,0.002
334,476,HDR09C          ,866.375,836.5,97.342,2.658,676.731,80.795,0.043,0.341,1.03,0.001
333,471,HDR09C          ,859,841.75,100,0,677.866,95.342,0.04,0.333,0.99,0.001
409,535,HHTA1B          ,869,834.25,72.067,27.933,638.131,87.5,0.041,0.392,1.38,0.042
419,531,HHTA1B          ,868.25,841.75,96.667,3.333,677.26,85.892,0.04,0.409,1.4,0.04
373,509,HHTA1B          ,873.5,834.875,56.777,43.223,688.363,75.183,0.04,0.403,1.36,0.042
457,569,HHTA1B          ,870.125,843.5,98.534,1.466,665.755,77.843,0.038,0.401,1.36,0.046
439,553,HHTA1B          ,877.75,833.375,74.33,24.777,633.906,89.579,0.045,0.4,1.37,0.048
391,503,HHTA1B          ,870,830.125,99.267,0.733,635.96,96.837,0.04,0.387,1.31,0.044
487,603,HHTA1B          ,873.875,849,100,0,647.838,56.949,0.045,0.39,1.32,0.047
393,527,HHTA1B          ,873,838.625,80.749,19.251,678.839,61.828,0.045,0.396,1.33,0.041
393,516,HHTA1B          ,876,855.625,99.123,0,663.411,55.895,0.045,0.396,1.33,0.041
417,529,HHTA1B          ,884,853.375,67.46,0,687.139,94.466,0.043,0.382,1.33,0.046
450,565,HHTA1B          ,880.25,854.375,97.685,0,691.468,87.5,0.045,0.385,1.34,0.043
308,445,HDR09C          ,871,841.125,73.272,0,680.806,88.94,0.045,0.334,0.97,0.001
324,463,HDR09C          ,859.25,835.125,100,0,692.27,96.774,0.045,0.338,1.06,0.001
330,474,HDR09C          ,856.625,821.5,76.636,23.365,684.761,98.148,0.045,0.336,0.95,0.001
386,517,HHTA1B          ,874.625,854.5,100,0,686.44,87.907,0.035,0.392,1.36,0.04
406,536,HHTA1B          ,894,848.625,95.392,0,691.296,91.284,0.045,0.385,1.34,0.043
409,541,HHTA1B          ,876.875,861.375,95.082,0,691.387,98.361,0.04,0.387,1.31,0.044
331,477,HDR09C          ,865.875,834.25,78.417,0,667.013,98.566,0.045,0.343,1.01,0.001
465,544,HHTA1B          ,875.875,841.75,97.466,2.027,641.859,97.32,0.043,0.393,1.36,0.045
465,558,HHTA1B          ,886.875,847.25,95.772,0,636.434,93.978,0.044,0.395,1.37,0.044
459,559,HHTA1B          ,886.125,855.25,99.66,0,642.398,97.811,0.041,0.39,1.34,0.046
353,479,HDR09C          ,891.5,851.75,95.969,0,638.492,98.282,0.04,0.333,0.99,0.001
331,483,HDR09C          ,882.125,850,98.165,0,673.691,80.547,0.045,0.348,1.06,0.001
344,480,HDR09C          ,853.75,815.75,45.732,54.268,675.891,98.485,0.045,0.348,1.06,0.001
433,543,HHTA1B          ,879.875,852.375,95.9,0,639.258,96.163,0.045,0.392,1.37,0.047
448,566,HHTA1B          ,891.375,853.625,93.761,0,623.385,98.493,0.045,0.406,1.36,0.045
439,541,HHTA1B          ,884,842.875,96.965,0.337,626.918,94.305,0.043,0.393,1.36,0.045
500,594,HHTA1B          ,875.875,836.5,99.691,0.154,634.263,90.015,0.045,0.389,1.35,0.044
459,547,HHTA1B          ,879.375,841.375,98.983,0.339,645.265,93.718,0.045,0.392,1.37,0.047
464,553,HHTA1B          ,881.5,839.75,99.387,0.153,634.384,93.395,0.045,0.389,1.35,0.044
412,517,HHTA1B          ,880.75,846.5,95.617,0,640.577,96.284,0.044,0.394,1.35,0.041
416,519,HHTA1B          ,859.375,830.625,98.329,1.671,645.709,84.211,0.045,0.394,1.35,0.045
462,574,HHTA1B          ,894,848.625,95.392,0,691.296,91.284,0.045,0.385,1.34,0.043
439,558,HHTA1B          ,866.125,834.375,70.308,29.692,644.949,81.337,0.045,0.411,1.4,0.045
