Repository: mustafaalsalmi1999/SYLTSPtool

This Python tool predicts the yield strength (YS) and ultimate tensile strength (UTS) of steel based on its chemical composition. It utilizes a machine learning model trained on a dataset of steel samples with known properties.

# Features:

Predicts YS and UTS for unseen steel compositions.
Provides user-friendly interface for input and output.
Leverages a trained machine learning model for accurate predictions.

File: EXAMPLE.csv (part 4 of 4)
YEILD_STRENGTH,ULTIMATE_TENSILE_STRENGTH,GRADE,FXTEMP_MAX,FXTEMP_MIN,FXTEMP_PCTON,FXTEMP_PCTUNDER,CTEMP_MAX,CTEMP_PCTON,AL,CE,MN,V
377,509,HHTA1B          ,870.25,843.25,97.638,2.362,674.318,96.063,0.043,0.401,1.37,0.047
405,530,HHTA1B          ,873.875,836.75,93.333,6.667,663.749,65.272,0.043,0.401,1.37,0.047
311,461,HDR09C          ,877.625,852.375,97.541,0,682.6,94.672,0.042,0.329,1,0.001
353,488,HDR09C          ,883.25,847.375,94.161,0,703.213,86.909,0.049,0.328,1,0.001
331,470,HDR09C          ,872.5,849.125,100,0,698.939,90.146,0.05,0.328,0.98,0.001
397,528,HHTA1B          ,876.625,845.25,98.14,0,702.795,89.72,0.042,0.39,1.36,0.046
310,451,HDR09C          ,869,841.375,84.95,15.05,704.667,97.342,0.048,0.325,0.97,0.002
390,525,HHTA1B          ,868.125,840.5,85.609,14.391,698.091,92.647,0.035,0.396,1.4,0.043
404,523,HHTA1B          ,873.125,843.25,99.103,0.897,678.46,85.366,0.035,0.394,1.34,0.046
337,475,HDR09C          ,873.125,842.625,93.399,6.601,673.177,97.02,0.042,0.329,1,0.001
402,526,HHTA1B          ,870.375,840.125,96.774,3.226,680.596,71.889,0.045,0.397,1.36,0.044
402,526,HHTA1B          ,880.875,847.75,93.727,5.535,715.001,76.191,0.039,0.384,1.31,0.042
385,519,HHTA1B          ,878,853.5,100,0,709.91,95.392,0.039,0.384,1.31,0.042
470,586,HHTA1B          ,873.25,842.125,98.127,1.873,681.598,1.515,0.037,0.393,1.32,0.046
342,487,HDR09C          ,884.375,845.75,93.069,0,677.611,89.735,0.05,0.328,1,0.001
374,520,HDR09C          ,870.75,846.625,100,0,716.002,21.759,0.049,0.328,1,0.001
399,527,HHTA1B          ,877.125,847.25,98.204,0,681.198,92.169,0.045,0.386,1.34,0.043
341,472,HDR09C          ,869.75,835.625,77.409,22.591,702.755,97.682,0.034,0.328,0.97,0.001
331,465,HDR09C          ,876.75,845.75,97.01,0,708.287,97.69,0.042,0.323,0.95,0.001
391,522,HHTA1B          ,879.875,849.375,93.013,0,680.22,87.826,0.045,0.392,1.31,0.043
420,545,HHTA1B          ,871.375,837,99.563,0.437,672.402,88.261,0.045,0.398,1.33,0.045
362,503,HHTA1B          ,877.875,843.25,97.034,1.271,685.573,98.312,0.042,0.387,1.31,0.042
460,592,HHTA1B          ,870.375,843.125,94.737,5.263,693.073,65.447,0.04,0.399,1.34,0.042
448,552,HHTA1B          ,879,844.25,97.742,0.161,670.342,96.921,0.037,0.396,1.36,0.046
404,524,HHTA1B          ,890,850,91.092,0,682.607,93.447,0.045,0.396,1.35,0.043
320,469,HDR09C          ,870.375,844.125,98.707,1.293,685.416,97.845,0.048,0.315,0.92,0.001
349,478,HDR09C          ,869.125,834,65.236,34.764,722.098,97.436,0.048,0.325,0.97,0.002
443,571,HHTA1B          ,874.125,843.875,99.024,0.976,715.643,89.216,0.045,0.39,1.38,0.043
482,579,HHTA1B          ,874.875,835.625,99.336,0.664,687.174,89.073,0.042,0.393,1.35,0.045
467,575,HHTA1B          ,881.25,840.25,92.394,1.342,678.073,88.248,0.038,0.386,1.32,0.049
411,530,HHTA1B          ,873,808.625,93.333,6.667,688.389,94.643,0.037,0.393,1.32,0.046
463,575,HHTA1B          ,873.625,835.375,69.418,30.583,678.677,98.54,0.04,0.399,1.34,0.042
356,490,HHTA1B          ,876.25,833.375,61.927,37.156,686.285,75.229,0.042,0.398,1.37,0.043
356,490,HHTA1B          ,876.25,833.375,61.927,37.156,686.285,75.229,0.042,0.398,1.37,0.043
421,529,HHTA1B          ,877.25,800,66.949,32.034,662.176,90.29,0.031,0.386,1.3,0.041
379,501,HHTA1B          ,875.25,833.25,90.028,9.972,680.958,76.584,0.041,0.39,1.37,0.043
441,548,HHTA1B          ,879.125,806.125,94.507,4.039,667.905,97.106,0.037,0.396,1.36,0.046
432,544,HHTA1B          ,881.375,830.375,91.26,1.542,681.712,71.939,0.045,0.392,1.35,0.05
455,554,HHTA1B          ,884.875,835.125,84.829,12.398,669.413,96.921,0.037,0.396,1.36,0.046
460,566,HHTA1B          ,878.625,836.5,98.82,0.169,661.306,97.826,0.042,0.393,1.35,0.045
422,529,HHTA1B          ,877.375,849.375,96.676,0,678.352,90.385,0.045,0.389,1.35,0.043
422,527,HHTA1B          ,871.625,793.25,68.447,31.553,670.792,96.911,0.03,0.397,1.37,0.048
470,566,HHTA1B          ,868,827.125,47.029,52.971,664.714,92.905,0.042,0.393,1.35,0.045
456,561,HHTA1B          ,877.625,834.75,72.513,24.452,668.348,95.302,0.045,0.383,1.33,0.042
457,562,HHTA1B          ,879.75,825.25,74.363,19.355,669.359,95.96,0.045,0.383,1.33,0.042
394,523,HHTA1B          ,875.375,838.5,98.14,1.395,708.858,96.279,0.041,0.39,1.37,0.043
406,525,HHTA1B          ,864.25,824.75,41.143,58.857,682.759,92.918,0.035,0.396,1.4,0.043
450,568,HHTA1B          ,878,848.375,99.631,0,710.756,90.843,0.045,0.39,1.38,0.044
408,537,HHTA1B          ,888.375,852.125,64.122,35.878,684.261,98.232,0.03,0.397,1.37,0.048
385,523,HHTA1B          ,889.375,855.375,98.473,1.527,688.279,96.465,0.03,0.397,1.37,0.048
401,522,HHTA1B          ,888.25,858.625,98.725,1.276,686.68,96.203,0.035,0.392,1.39,0.045
409,526,HHTA1B          ,890.875,854.5,90,8.974,683.591,97.716,0.035,0.392,1.39,0.045
458,577,HHTA1B          ,858.375,834.875,58.921,41.079,704.113,92.946,0.034,0.403,1.4,0.042
415,539,HHTA1B          ,866.375,838.875,92.718,7.282,715.649,77.073,0.045,0.39,1.38,0.043
436,551,HHTA1B          ,875.25,840.875,96.333,2.667,683.79,92.715,0.045,0.383,1.33,0.042
412,526,HHTA1B          ,882,847.5,91.667,0,701.605,95.695,0.045,0.383,1.33,0.042
349,476,HDR09C          ,873.75,842.875,99.636,0.364,701.054,69.928,0.05,0.323,0.96,0.001
460,596,HHTA1B          ,885.125,852.25,79.487,20.513,735.633,89.744,0.042,0.393,1.35,0.045
450,562,HHTA1B          ,913.5,865.875,89.153,0,729.946,79.461,0.045,0.383,1.33,0.042
530,634,HHTA1B          ,877.875,854.125,96.144,0,686.472,96.684,0.025,0.394,1.33,0.047
530,630,HHTA1B          ,877.875,854.125,96.144,0,686.472,96.684,0.025,0.394,1.33,0.047
530,620,HHTA1B          ,877.875,854.125,96.144,0,686.472,96.684,0.025,0.394,1.33,0.047
384,502,HHTA1B          ,881,854.75,88.462,0,681.917,88.52,0.04,0.391,1.35,0.043
424,530,HHTA1B          ,866.75,834.875,76.191,23.81,667.642,90.511,0.034,0.385,1.35,0.046
401,527,HHTA1B          ,868.875,838.75,75.912,24.088,661.53,86.909,0.045,0.397,1.36,0.044
423,544,HHTA1B          ,883,843.625,42.182,57.818,657.18,91.336,0.039,0.388,1.34,0.043
329,470,HDR09C          ,878,849.875,97.021,0,727.853,91.88,0.05,0.321,0.96,0.001
336,474,HHTA1B          ,880.5,839.5,98.886,0.223,680.649,98.022,0.035,0.394,1.34,0.046
408,535,HHTA1B          ,880.5,839.5,98.886,0.223,680.649,98.022,0.035,0.394,1.34,0.046
415,529,HHTA1B          ,881.625,823.125,84.633,5.568,679.491,83.002,0.035,0.394,1.34,0.046
405,527,HHTA1B          ,883.125,843.5,94.853,1.838,662.548,90.843,0.045,0.397,1.36,0.044
397,524,HHTA1B          ,874.25,834.25,68.374,31.626,678.817,96.681,0.035,0.394,1.34,0.046
437,558,HHTA1B          ,872.25,839.875,98.148,1.852,681.938,87.5,0.045,0.392,1.33,0.042
391,528,HHTA1B          ,874,829.75,59.447,40.553,691.447,74.194,0.034,0.385,1.35,0.046
433,562,HHTA1B          ,872.125,844,98.611,1.389,686.255,67.593,0.044,0.383,1.34,0.041
420,549,HHTA1B          ,868.125,837.375,54.396,45.604,687.598,81.421,0.045,0.398,1.33,0.045
344,489,HDR09C          ,874.625,846.625,100,0,731.808,97.447,0.048,0.325,0.97,0.002
430,545,HHTA1B          ,869.75,839.375,78.241,21.759,702.537,86.977,0.045,0.389,1.35,0.043
450,568,HHTA1B          ,871.75,826.875,36.866,63.134,685.913,93.519,0.038,0.391,1.35,0.05
475,584,HHTA1B          ,873.875,848.375,100,0,684.413,97.449,0.045,0.388,1.35,0.048
464,567,HHTA1B          ,876.5,843.75,98.123,0.804,690.241,96.011,0.045,0.386,1.34,0.046
433,545,HHTA1B          ,875.375,838.75,97.043,2.688,687.175,94.4,0.045,0.386,1.34,0.046
438,544,HHTA1B          ,870.5,833,87.245,12.755,682.406,92.658,0.034,0.387,1.36,0.043
466,571,HHTA1B          ,874,841.875,98.191,1.809,686.998,88.747,0.045,0.388,1.35,0.048
407,546,HHTA1B          ,874.625,847,100,0,678.733,98.367,0.042,0.395,1.37,0.046
383,525,HHTA1B          ,874.625,847,100,0,678.733,98.367,0.042,0.395,1.37,0.046
407,546,HHTA1B          ,879.875,852.75,86.475,0,683.364,97.959,0.042,0.387,1.31,0.042
394,525,HHTA1B          ,878.5,851.25,96.804,0,667.555,90.868,0.04,0.386,1.34,0.043
423,549,HHTA1B          ,875,847.625,99.59,0,685.453,97.959,0.036,0.404,1.39,0.047
393,512,HHTA1B          ,875.25,825.625,16.905,82.808,649.901,90.598,0.038,0.401,1.34,0.047
418,545,HHTA1B          ,875.375,845.75,99.612,0,681.998,77.432,0.037,0.393,1.32,0.046
433,563,HHTA1B          ,876,830.375,63.983,35.17,677.448,77.215,0.042,0.395,1.37,0.046
413,539,HHTA1B          ,874,847.125,100,0,722.08,90.083,0.043,0.379,1.31,0.047
330,469,HDR09C          ,872,841.375,83.404,16.596,726.119,95.319,0.032,0.318,0.95,0.002
390,522,HHTA1B          ,885.25,856,83.83,16.17,738.029,97.458,0.031,0.386,1.3,0.041
418,548,HHTA1B          ,870.125,840.625,91.126,8.874,698.6,73.288,0.034,0.403,1.4,0.042
424,532,HHTA1B          ,880.875,844.125,93.857,1.365,712.204,93.243,0.045,0.383,1.33,0.042
343,482,HDR09C          ,868.75,848.375,100,0,699.403,96.689,0.048,0.327,0.96,0.001
355,480,HDR09C          ,881.375,843,91.03,3.654,709.188,90.099,0.04,0.321,0.95,0.002
357,485,HDR09C          ,865.75,842.375,96.667,3.333,695.445,97.351,0.048,0.327,0.96,0.001
396,520,HHTA1B          ,870.625,838,76.412,23.588,701.788,97.04,0.031,0.386,1.3,0.041
349,478,HDR09C          ,875.625,849.125,98.671,0,701.394,97.368,0.048,0.325,0.97,0.002
512,614,HHTA1B          ,878.125,844.875,96.928,0.341,694.879,87.755,0.042,0.393,1.35,0.045
327,466,HDR09C          ,872.25,845.625,100,0,723.85,93.416,0.032,0.318,0.95,0.002
431,553,HHTA1B          ,870.875,837.125,90.598,9.402,711.334,91.416,0.034,0.403,1.4,0.042
317,459,HDR09C          ,877,841.625,97.585,1.932,726.382,95.673,0.049,0.32,0.93,0.001
454,567,HHTA1B          ,874.25,850,100,0,723.751,93.59,0.034,0.403,1.4,0.042
339,473,HDR09C          ,868,828.375,87.552,12.448,725.941,96.266,0.032,0.318,0.95,0.002
329,467,HDR09C          ,878.75,838,95.833,3.75,716.112,96.266,0.032,0.318,0.95,0.002
339,477,HDR09C          ,868.125,843.25,98.755,1.245,723.989,96.281,0.032,0.318,0.95,0.002
470,590,HHTA1B          ,876.125,837.875,98.618,0.461,704.015,94.444,0.045,0.39,1.38,0.044
465,578,HHTA1B          ,877.125,852.5,91.753,0,710.296,95.563,0.025,0.394,1.33,0.047
420,533,HHTA1B          ,868.375,834.25,60.694,39.306,677.123,95.238,0.043,0.379,1.31,0.047
423,527,HHTA1B          ,871.25,835.625,89.06,10.941,676.694,96.381,0.043,0.379,1.31,0.047
433,557,HHTA1B          ,881,845.5,96.414,0,689.417,97.619,0.045,0.382,1.31,0.043
406,542,HHTA1B          ,874.25,841.25,84.524,15.476,681.098,96.838,0.038,0.401,1.35,0.047
402,543,HHTA1B          ,879.625,839.5,93.416,2.881,688.779,94.672,0.041,0.394,1.36,0.047
390,519,HHTA1B          ,877.75,849.5,93.312,0,676.796,82.857,0.042,0.388,1.34,0.044
427,551,HHTA1B          ,887.875,855.625,98.235,0,672.621,96.154,0.042,0.388,1.34,0.044
411,525,HHTA1B          ,880.25,838.25,85.079,0.785,677.886,97.135,0.039,0.4,1.35,0.044
478,586,HHTA1B          ,879.5,832.5,77.581,16.224,671.514,90.294,0.039,0.398,1.37,0.043
413,536,HHTA1B          ,881,850.25,98.964,0,678.208,97.429,0.043,0.39,1.32,0.045
436,553,HHTA1B          ,878.375,848,98.879,1.121,687.342,89.755,0.039,0.398,1.37,0.043
425,547,HHTA1B          ,879,845.375,96.667,0,672.771,78.677,0.045,0.385,1.32,0.041
420,554,HHTA1B          ,870.25,840.375,95.217,4.783,673.283,69.697,0.045,0.392,1.31,0.043
470,574,HHTA1B          ,877.125,838,77.562,21.33,686.373,91.736,0.038,0.391,1.35,0.05
448,549,HHTA1B          ,871,825.875,35.078,64.923,668.245,88.031,0.04,0.399,1.34,0.043
339,475,HDR09C          ,882.5,847.25,91.419,0,715.555,95.724,0.042,0.323,0.95,0.001
336,483,HDR09C          ,884,853.875,99.273,0.727,699.942,80.866,0.043,0.341,1.02,0.001
339,475,HDR09C          ,870,828.375,80.147,19.853,703.25,90.037,0.049,0.328,1,0.001
335,473,HDR09C          ,871.875,845.875,100,0,693.783,97.059,0.043,0.341,1.02,0.001
326,466,HDR09C          ,874,844,99.01,0.99,668.882,95.71,0.042,0.341,1.02,0.001
331,474,HDR09C          ,876,852.875,99.589,0,690.431,86.123,0.04,0.331,0.98,0.001
350,474,HDR09C          ,875.625,853,99.01,0,676.778,94.079,0.04,0.331,0.98,0.001
341,489,HDR09C          ,875.75,846,99.177,0,676.695,74.18,0.04,0.331,0.98,0.001
339,484,HDR09C          ,867.625,845.25,100,0,712.07,97.095,0.05,0.348,1.02,0.001
442,544,HHTA1B          ,868.375,838,69.709,30.291,676.899,91.539,0.041,0.39,1.37,0.044
326,473,HDR09C          ,861.625,839,88.333,11.667,713.323,97.059,0.049,0.326,0.95,0.001
437,547,HHTA1B          ,881.125,849.5,94.937,0,668.384,83.966,0.045,0.382,1.33,0.047
374,515,HHTA1B          ,874.75,853,100,0,689.631,55.495,0.045,0.392,1.31,0.043
384,514,HHTA1B          ,876.875,837.625,68.557,28.608,673.876,97.18,0.04,0.399,1.34,0.043
356,460,HHTA1B          ,876.25,833.375,61.927,37.156,686.285,75.229,0.042,0.398,1.37,0.043
483,580,HHTA1B          ,886.75,832.375,72.432,0.171,664.638,87.543,0.042,0.393,1.35,0.045
499,594,HHTA1B          ,880.125,828.875,86.7,3.612,681.03,96.535,0.045,0.392,1.35,0.05
356,490,HDR09C          ,872.375,839.25,90.759,9.241,679.138,87.213,0.05,0.34,1.02,0.001
366,498,HDR09C          ,866,834.5,61.921,38.08,678.189,96.382,0.05,0.34,1.02,0.001
351,480,HDR09C          ,872.125,838.875,80.528,19.472,668.546,98.033,0.04,0.331,0.98,0.001
412,522,HHTA1B          ,876.375,833.625,84.783,13.665,668.683,73.765,0.045,0.4,1.36,0.048
444,561,HHTA1B          ,868.625,827.25,41.767,58.233,677.817,57.258,0.044,0.388,1.33,0.045
328,475,HDR09C          ,878.375,845.25,93.416,0,677.714,94.65,0.042,0.341,1.02,0.001
529,621,HHTA1B          ,878.375,816.75,99.486,0.171,670.55,96.616,0.042,0.393,1.35,0.045
501,603,HHTA1B          ,873.625,839.875,96.552,3.448,672.397,70.978,0.045,0.405,1.35,0.041
341,474,HDR09C          ,874.125,839.5,88.839,11.161,714.84,89.238,0.05,0.323,0.96,0.001
395,519,HHTA1B          ,877.125,847.875,96.31,0,696.7,76.296,0.041,0.39,1.37,0.043
436,552,HHTA1B          ,875,849.875,99.769,0,667.799,88.558,0.044,0.407,1.38,0.043
446,564,HHTA1B          ,882.25,837.875,93.207,0.272,672.671,84.865,0.042,0.4,1.35,0.05
330,471,HDR09C          ,873.375,841.75,94.04,5.96,676.005,98.026,0.042,0.329,1,0.001
347,481,HDR09C          ,873.625,840.75,97.03,2.97,681.964,96.382,0.05,0.34,1.02,0.001
322,459,HDR09C          ,880.375,847.5,94.389,0,674.414,90.82,0.042,0.329,1,0.001
409,538,HHTA1B          ,877.75,827.375,71.429,22.338,684.141,92.545,0.045,0.386,1.35,0.045
397,533,HHTA1B          ,903.125,835.875,36.493,53.555,720.633,73.934,0.045,0.396,1.35,0.043
412,544,HHTA1B          ,871.875,840.375,89.815,10.185,705.44,82.791,0.045,0.389,1.35,0.043
473,587,HHTA1B          ,873,842.875,95.392,4.608,705.327,83.41,0.045,0.389,1.35,0.043
414,552,HHTA1B          ,890.875,843.125,86.977,12.558,731.068,97.209,0.042,0.406,1.37,0.043
421,542,HHTA1B          ,864.25,837,86.869,13.131,685.793,86.717,0.043,0.385,1.32,0.047
466,589,HHTA1B          ,876.125,843,96.774,2.304,712.274,96.296,0.045,0.39,1.38,0.044
435,557,HHTA1B          ,866.75,836.375,75.277,24.723,702.339,73.897,0.045,0.396,1.35,0.043
400,523,HHTA1B          ,872.75,827.875,56.41,43.59,687.22,81.277,0.04,0.391,1.35,0.043
358,499,HDR09C          ,870.25,835.375,60.886,39.114,694.925,95.956,0.05,0.346,1.01,0.001
363,485,HDR09C          ,874.25,843.5,98.34,1.66,724.959,90.083,0.042,0.323,0.95,0.001
369,487,HDR09C          ,872.75,845.125,100,0,720.516,71.193,0.042,0.323,0.95,0.001
435,549,HHTA1B          ,888.75,831,80.065,0.162,668.646,93.475,0.037,0.396,1.36,0.046
389,522,HHTA1B          ,882.875,844.5,92.827,0.422,682.138,92.857,0.045,0.386,1.35,0.045
382,512,HHTA1B          ,883.125,843.5,94.853,1.838,662.548,90.843,0.045,0.397,1.36,0.044
384,514,HHTA1B          ,870.375,842,94.47,5.53,671.636,84.793,0.045,0.395,1.33,0.043
357,496,HHTA1B          ,866.75,830.625,43.836,56.164,674.01,87.215,0.041,0.391,1.34,0.041
486,613,HHTA1B          ,873.625,841.25,97.166,2.834,687.607,98.381,0.04,0.399,1.34,0.042
453,554,HHTA1B          ,876.25,825.5,98.646,0.508,671.999,95.455,0.045,0.383,1.33,0.042
445,551,HHTA1B          ,876.125,838.125,95.2,4.6,671.49,79.762,0.044,0.388,1.33,0.045
453,572,HHTA1B          ,874.625,836.625,68.056,31.944,674.271,96.244,0.039,0.388,1.34,0.043
418,534,HHTA1B          ,878.125,831.875,90.625,5.313,673.601,98.452,0.045,0.4,1.36,0.048
403,528,HHTA1B          ,887.375,849.25,92.593,0,668.867,91.513,0.045,0.395,1.33,0.043
366,498,HHTA1B          ,864.125,844.75,99.262,0.738,675.96,68.132,0.041,0.391,1.34,0.041
407,535,HHTA1B          ,876.125,835.125,75,23.611,687.557,70.833,0.034,0.385,1.35,0.046
389,522,HHTA1B          ,870.5,840.875,99.074,0.926,682.562,84.722,0.045,0.395,1.33,0.043
382,510,HHTA1B          ,874.375,843.5,99.575,0.426,683.624,88.136,0.042,0.387,1.31,0.042
487,598,HHTA1B          ,874.375,850.5,100,0,682.785,81.496,0.045,0.388,1.33,0.048
436,542,HHTA1B          ,872.625,839,98.84,1.161,675.079,95.969,0.041,0.39,1.37,0.044
355,490,HDR09C          ,865.5,834.75,61.45,38.55,676.29,87.833,0.05,0.322,0.95,0.002
380,517,HHTA1B          ,885.125,844.75,91.06,0.331,665.831,98.026,0.035,0.391,1.37,0.05
490,601,HHTA1B          ,886.125,849,75.079,0,666.203,98.438,0.04,0.399,1.34,0.042
432,540,HHTA1B          ,885.125,861,99.698,0,657.676,96.407,0.045,0.397,1.37,0.05
452,566,HHTA1B          ,879.75,850.125,92.705,7.295,657.708,45.427,0.045,0.397,1.37,0.05
406,541,HHTA1B          ,874.25,833.75,75.701,24.299,674.441,42.991,0.039,0.388,1.34,0.043
379,511,HHTA1B          ,868,837.625,63.473,36.527,677.912,90.964,0.045,0.386,1.34,0.043
376,509,HDR09C          ,862,826.625,31,69,701.59,97.674,0.04,0.329,0.99,0.001
340,471,HDR09C          ,884.25,843.375,56.727,43.273,712.86,94.928,0.043,0.341,1.02,0.001
469,587,HHTA1B          ,869.375,835.375,83.122,16.878,684.187,81.513,0.041,0.39,1.37,0.044
528,627,HHTA1B          ,880.625,841.625,80.779,3.377,687.789,92.01,0.043,0.383,1.31,0.046
423,540,HHTA1B          ,871.625,825.875,86.395,13.605,675.037,91.047,0.031,0.386,1.3,0.041
405,525,HHTA1B          ,878.375,830.625,98.644,0.339,671.24,95.278,0.031,0.386,1.3,0.041
419,531,HHTA1B          ,864.75,828.875,60.825,39.175,689.04,96.575,0.035,0.392,1.39,0.045
323,469,HDR09C          ,870,850.125,100,0,726.706,88.889,0.034,0.328,0.97,0.001
334,461,HDR09C          ,890.5,841.125,59.937,33.123,685.783,88.365,0.05,0.321,0.96,0.001
338,473,HDR09C          ,886,850.125,93.162,0,680.532,94.618,0.04,0.321,0.95,0.002
347,476,HDR09C          ,885.125,848.125,92.628,1.603,683.605,85.669,0.05,0.321,0.96,0.001
334,465,HDR09C          ,885.5,849.5,93.891,0.322,690.095,95.208,0.05,0.321,0.96,0.001
454,554,HHTA1B          ,863.75,835.375,50.166,49.834,675.9,97.69,0.039,0.4,1.35,0.044
426,545,HHTA1B          ,887.625,845.875,50.741,47.778,654.303,72.059,0.045,0.388,1.33,0.048
422,540,HHTA1B          ,869.75,836.75,80.365,19.635,669.365,82.192,0.045,0.4,1.36,0.046
394,515,HHTA1B          ,885.25,844.625,72.222,27.407,671.898,92.222,0.045,0.388,1.33,0.048
398,514,HHTA1B          ,874.25,843.5,97.863,2.137,672.766,91.489,0.04,0.386,1.34,0.043
399,546,HHTA1B          ,873.875,837.75,87.085,12.915,663.691,27.509,0.039,0.388,1.34,0.043
387,516,HHTA1B          ,885.875,846,93.888,0.244,681.874,97.33,0.038,0.401,1.35,0.047
419,546,HHTA1B          ,883.125,843.5,94.853,1.838,662.548,90.843,0.045,0.397,1.36,0.044
461,544,HHTA1B          ,872.25,827.75,33.977,66.023,678.296,95.577,0.041,0.39,1.37,0.044
419,533,HHTA1B          ,878.625,827.625,93.666,3.263,666.196,91.763,0.04,0.399,1.34,0.043
393,516,HHTA1B          ,872.25,841.625,98.328,1.672,672.988,94.667,0.045,0.386,1.35,0.045
395,520,HHTA1B          ,875.75,848.125,98.662,0,670.665,92,0.04,0.391,1.35,0.043
450,562,HHTA1B          ,877.875,849.5,89.262,0,672.972,94.932,0.041,0.39,1.37,0.044
386,513,HHTA1B          ,872.625,841.5,99.541,0.459,680.583,81.193,0.045,0.397,1.36,0.044
452,553,HHTA1B          ,874.5,839,80.769,19.231,673.603,96.75,0.045,0.386,1.35,0.045
418,534,HHTA1B          ,876,833.5,90.751,6.936,670.106,72.275,0.045,0.386,1.35,0.045
422,553,HDR09C          ,874.625,830.125,38.073,61.927,679.09,80.909,0.037,0.341,1,0.001
407,533,HHTA1B          ,869.25,843,98.165,1.835,684.776,83.486,0.045,0.397,1.36,0.044
406,520,HHTA1B          ,873.625,812.5,40,60,682.578,69.091,0.041,0.391,1.34,0.041
414,537,HHTA1B          ,868.625,839.75,85,15,681.586,85.135,0.041,0.391,1.34,0.041
447,568,HHTA1B          ,890.875,850.625,83.395,0,719.249,80.586,0.045,0.396,1.35,0.043
392,526,HHTA1B          ,878.75,850,95.572,0,696.795,83.456,0.041,0.39,1.37,0.043
425,551,HHTA1B          ,878.25,842.875,94.47,3.226,707.859,73.148,0.045,0.389,1.35,0.043
408,536,HHTA1B          ,871.125,846.75,100,0,711.799,89.302,0.042,0.406,1.37,0.043
312,451,HDR09C          ,877.25,837.625,95.64,1.163,674.641,95.954,0.05,0.327,0.96,0.001
311,452,HDR09C          ,866.375,843.25,98.833,1.167,669.431,65.504,0.05,0.344,1.01,0.001
305,447,HDR09C          ,873.625,834.5,83.14,16.861,667.621,99.125,0.05,0.322,0.97,0.001
305,447,HDR09C          ,873.625,834.5,83.14,16.861,667.621,99.125,0.05,0.322,0.97,0.001
292,466,HDR09C          ,869,845.875,100,0,668.086,93.023,0.045,0.345,1.02,0.001
306,461,HDR09C          ,877,845,96.21,0,659.439,89.884,0.045,0.345,1.02,0.001
398,529,HDR09C          ,881.375,824.5,39.85,58.271,659.768,90.672,0.037,0.341,1,0.001
398,529,HDR09C          ,881.375,824.5,39.85,58.271,659.768,90.672,0.037,0.341,1,0.001
398,529,HDR09C          ,881.375,824.5,39.85,58.271,659.768,90.672,0.037,0.341,1,0.001
391,528,HHTA1B          ,874,829.75,59.447,40.553,691.447,74.194,0.034,0.385,1.35,0.046
336,469,HDR09C          ,868.125,834.25,42.475,57.525,701.096,96.97,0.05,0.326,0.98,0.001
324,467,HDR09C          ,873.5,829.375,89.908,10.092,699.495,94.037,0.05,0.328,0.98,0.001
330,473,HDR09C          ,876.625,844.5,99.087,0.457,704.611,95.434,0.05,0.346,1.01,0.001
421,533,HHTA1B          ,866.375,836.625,70,30,676.63,91.451,0.044,0.388,1.33,0.045
311,454,HDR09C          ,865.875,825.25,40,60,664.763,91.643,0.05,0.327,0.96,0.001
307,451,HDR09C          ,867.5,834,57.349,42.651,674.089,67.246,0.05,0.327,0.96,0.001
400,529,HHTA1B          ,872.25,826.375,99.072,0.928,677.768,89.885,0.037,0.393,1.32,0.046
431,553,HHTA1B          ,878.5,844.75,91.951,0.31,677.696,91.641,0.037,0.393,1.32,0.046
490,590,HHTA1B          ,875,841.625,95.686,3.922,688.199,92.52,0.045,0.397,1.35,0.048
484,592,HHTA1B          ,868.25,833.125,89.105,10.895,686.109,92.996,0.045,0.397,1.35,0.048
448,571,HHTA1B          ,859.125,833,34.513,65.487,675.208,76.339,0.045,0.407,1.36,0.044
427,542,HHTA1B          ,874,836,97.251,2.749,663.551,92.15,0.044,0.407,1.38,0.043
390,519,HHTA1B          ,873.625,850.875,100,0,681.887,92.593,0.045,0.392,1.33,0.042
409,532,HHTA1B          ,877.25,839.875,93.515,4.437,695.716,87.119,0.04,0.391,1.35,0.043
332,470,HDR09C          ,869.375,839.625,97.436,2.564,727.977,94.468,0.048,0.325,0.97,0.002
343,486,HDR09C          ,876.375,852.375,97.881,0,733.312,90.678,0.04,0.321,0.95,0.002
343,486,HDR09C          ,876.375,852.375,97.881,0,733.312,90.678,0.04,0.321,0.95,0.002
435,558,HHTA1B          ,868,838.625,81.111,18.889,694.511,90.741,0.045,0.396,1.35,0.043
407,539,HHTA1B          ,872.25,845.5,100,0,712.73,91.513,0.042,0.39,1.36,0.046
445,560,HHTA1B          ,896.875,857.5,88.192,5.166,708.132,84.927,0.045,0.389,1.35,0.043
405,529,HHTA1B          ,872.625,843.375,98.354,1.646,715.799,92.623,0.045,0.39,1.35,0.043
409,539,HHTA1B          ,875.875,844.375,99.259,0.37,702.65,83.026,0.042,0.39,1.36,0.046
404,536,HHTA1B          ,872.625,837.125,70.849,29.151,701.983,90.441,0.035,0.396,1.4,0.043
420,551,HHTA1B          ,874.75,845.625,61.111,38.889,672.457,93.75,0.041,0.388,1.31,0.042
449,553,HHTA1B          ,878.5,837.875,94.424,3.717,674.929,65.918,0.044,0.383,1.34,0.041
462,573,HHTA1B          ,875,828.875,99.328,0.504,675.485,90.468,0.04,0.407,1.4,0.044
476,578,HHTA1B          ,876.25,842.875,98.524,1.292,654.511,73.26,0.039,0.398,1.37,0.043
442,536,HHTA1B          ,870.75,821.875,80.574,19.426,674.125,93.015,0.045,0.383,1.33,0.042
330,475,HDR09C          ,871,844.625,99.632,0.368,697.386,97.048,0.05,0.328,0.98,0.001
396,516,HHTA1B          ,887.75,847,90.556,4.444,692.446,93.681,0.035,0.396,1.4,0.043
424,540,HHTA1B          ,873.875,843.5,99.039,0.962,683.342,76.433,0.045,0.39,1.35,0.043
432,549,HHTA1B          ,878.625,839.875,94.017,4.843,683.199,84.986,0.045,0.396,1.35,0.043
383,510,HHTA1B          ,873.5,835.625,35.278,64.722,680.764,91.46,0.042,0.406,1.37,0.043
374,504,HDR09C          ,872.75,845.375,100,0,714.322,80.992,0.034,0.328,0.97,0.001
347,479,HDR09C          ,871.375,846.875,100,0,721.325,83.539,0.034,0.328,0.97,0.001
405,529,HHTA1B          ,881.75,831.5,92.279,1.103,699.131,83.764,0.042,0.406,1.37,0.043
332,472,HDR09C          ,871.75,840.875,88.585,11.416,705.441,85.845,0.05,0.328,0.98,0.001
401,537,HHTA1B          ,879.5,855.125,90.367,0,714.19,92.202,0.045,0.388,1.33,0.042
395,525,HHTA1B          ,877.625,856.625,100,0,711.911,84.927,0.039,0.384,1.31,0.042
328,465,HDR09C          ,870.375,846.25,100,0,699.046,0.364,0.05,0.323,0.96,0.001
429,559,HHTA1B          ,888.25,859.375,99.535,0.465,732.907,95.327,0.039,0.384,1.31,0.042
336,472,HDR09C          ,873.625,846.5,100,0,660.986,98.993,0.04,0.32,0.94,0.001
368,504,HDR09C          ,875.75,845.125,99.663,0,670.265,98.653,0.05,0.329,0.96,0.001
406,542,HHTA1B          ,880.875,849.875,92.446,0,683.184,98.571,0.031,0.398,1.38,0.05
446,546,HHTA1B          ,880.875,842.5,94.444,3.056,688.468,91.967,0.044,0.383,1.34,0.041
463,569,HHTA1B          ,872.625,844.5,99.738,0.262,686.149,96.354,0.045,0.396,1.37,0.041
468,578,HHTA1B          ,878.75,838.625,92.784,5.412,680.944,93.367,0.04,0.401,1.38,0.044
467,572,HHTA1B          ,865.375,838.125,83.668,16.332,683.273,97.721,0.045,0.38,1.32,0.045
454,574,HHTA1B          ,869.625,849.125,100,0,685.564,86.25,0.045,0.388,1.35,0.048
414,523,HHTA1B          ,849.5,828.125,14.419,85.581,684.285,44.393,0.045,0.389,1.37,0.045
319,466,HDR09C          ,885,864,51.98,0,734.024,96.552,0.049,0.32,0.93,0.001
326,471,HDR09C          ,882.25,848.5,97.021,0,732.026,97.458,0.032,0.318,0.95,0.002
332,472,HDR09C          ,871,847.625,100,0,728.409,65.532,0.04,0.321,0.95,0.002
392,523,HHTA1B          ,873,845.25,100,0,685.546,93.982,0.045,0.385,1.32,0.041
433,555,HHTA1B          ,885.75,862.5,99.134,0,682.294,81.466,0.045,0.383,1.32,0.044
442,537,HHTA1B          ,878.375,851.75,100,0,681.789,94.09,0.045,0.382,1.31,0.043
453,551,HHTA1B          ,879.375,844.625,55.164,44.836,683.837,76.744,0.045,0.382,1.31,0.043
469,561,HHTA1B          ,879.375,844.625,55.164,44.836,683.837,76.744,0.045,0.382,1.31,0.043
463,558,HHTA1B          ,879.375,844.625,55.164,44.836,683.837,76.744,0.045,0.382,1.31,0.043
448,556,HHTA1B          ,881.5,848.25,93.96,0,665.485,94.649,0.045,0.389,1.37,0.045
456,567,HHTA1B          ,867.625,840.5,86.42,13.58,677.363,93.366,0.04,0.401,1.38,0.044
467,571,HHTA1B          ,875.25,843.125,99.14,0.287,676.057,94.886,0.045,0.38,1.32,0.045
450,566,HHTA1B          ,873,842.75,96.581,3.419,680.116,97.436,0.045,0.388,1.35,0.048
385,512,HHTA1B          ,871.875,837,88.43,11.57,702.506,90.535,0.045,0.39,1.35,0.043
425,556,HHTA1B          ,873.5,853.5,100,0,680.237,92.208,0.045,0.396,1.37,0.041
448,560,HHTA1B          ,886.25,853.125,96.507,3.057,680.578,88.696,0.045,0.396,1.37,0.041
401,522,HHTA1B          ,870.75,842.75,98.671,1.329,697.317,97.69,0.031,0.386,1.3,0.041
463,570,HHTA1B          ,876.375,849.125,96.928,0,709.731,91.864,0.025,0.394,1.33,0.047
448,562,HHTA1B          ,869.375,822.5,84.091,15.909,685.369,95.25,0.043,0.385,1.32,0.047
447,568,HHTA1B          ,875.75,843.875,98.429,0.262,671.967,95.325,0.045,0.396,1.37,0.041
